Repository: rithee/Ricehusk_papers

File: extraction/2020.json
{
  "year": 2020,
  "rha_dataset": [
    {
      "paper_id": "2020_15", "source_file": "2020/15_Evaluation_of_Rice_Husk_Ash...SCC.pdf",
      "paper_title": "Evaluation of Rice Husk Ash as a Partial Replacement of Cement in Self-Compacting Concrete Using Mix Design",
      "authors": "Dahal, Banstola, Baral, Basnet", "country_region": "Nepal (Pokhara)", "rha_source_location": "Hemaja, Pokhara, Nepal (uncontrolled burning)",
      "material_type": "SCC (M20)", "primary_binder_scm": "OPC+RHA",
      "mixes": [
        {"mix_id": "RHA0", "rha_pct_cement_replacement": 0, "cement_kg_m3": 429.3, "rha_kg_m3": 0.0, "fine_agg_kg_m3": 1166.4, "coarse_agg_kg_m3": 777.1, "other_additives": "Superplasticizer ~4.29 kg/m3", "water_cement_ratio": 0.57, "strengths": [{"age": 7, "comp": 18.67}, {"age": 28, "comp": 27.33}, {"age": 45, "comp": 27.41}]},
        {"mix_id": "RHA5", "rha_pct_cement_replacement": 5, "cement_kg_m3": 407.8, "rha_kg_m3": 21.5, "fine_agg_kg_m3": 1166.4, "coarse_agg_kg_m3": 777.1, "other_additives": "Superplasticizer ~4.29 kg/m3", "water_cement_ratio": 0.57, "strengths": [{"age": 7, "comp": 11.19}, {"age": 28, "comp": 15.19}, {"age": 45, "comp": 18.52}]},
        {"mix_id": "RHA10", "rha_pct_cement_replacement": 10, "cement_kg_m3": 386.4, "rha_kg_m3": 42.9, "fine_agg_kg_m3": 1166.4, "coarse_agg_kg_m3": 777.1, "other_additives": "Superplasticizer ~4.29 kg/m3", "water_cement_ratio": 0.57, "strengths": [{"age": 7, "comp": 8.52}, {"age": 28, "comp": 12.07}, {"age": 45, "comp": 14.44}]},
        {"mix_id": "RHA15", "rha_pct_cement_replacement": 15, "cement_kg_m3": 364.9, "rha_kg_m3": 64.4, "fine_agg_kg_m3": 1166.4, "coarse_agg_kg_m3": 777.1, "other_additives": "Superplasticizer ~4.29 kg/m3", "water_cement_ratio": 0.57, "strengths": [{"age": 7, "comp": 5.33}, {"age": 28, "comp": 8.74}, {"age": 45, "comp": 10.30}]},
        {"mix_id": "RHA20", "rha_pct_cement_replacement": 20, "cement_kg_m3": 343.4, "rha_kg_m3": 85.9, "fine_agg_kg_m3": 1166.4, "coarse_agg_kg_m3": 777.1, "other_additives": "Superplasticizer ~4.29 kg/m3", "water_cement_ratio": 0.57, "strengths": [{"age": 7, "comp": 5.85}, {"age": 28, "comp": 9.85}, {"age": 45, "comp": 11.63}]},
        {"mix_id": "RHA30", "rha_pct_cement_replacement": 30, "cement_kg_m3": 300.5, "rha_kg_m3": 128.8, "fine_agg_kg_m3": 1166.4, "coarse_agg_kg_m3": 777.1, "other_additives": "Superplasticizer ~4.29 kg/m3", "water_cement_ratio": 0.57, "strengths": [{"age": 7, "comp": 4.74}, {"age": 28, "comp": 8.07}, {"age": 45, "comp": 9.70}]}
      ],
      "value_source": "comp strength=Table 11 (verbatim); kg/m3=computed from base mix TRC5 (Table 3) batch /0.014 m3", "output_availability": "tabulated", "data_origin": "primary",
      "notes": "Comp strength from Table 11 (N/mm2=MPa). Mix masses converted from TRC5 trial (per 0.014 m3): cement 6.01, fine 16.33, coarse(10mm) 10.88, water 3.4, SP 0.060 kg. RHA replaces cement by weight; water assumed held constant so effective w/c rises at high RHA. No flexural/split tensile tested.",
      "evidence": "Table 11: RHA 0/5/10/15/20/30% -> 7d 18.67/11.19/8.52/5.33/5.85/4.74; 28d 27.33/15.19/12.07/8.74/9.85/8.07; 45d 27.41/18.52/14.44/10.30/11.63/9.70. Table 3 TRC5 w/c 0.57."
    },
    {
      "paper_id": "2020_08", "source_file": "2020/08_...MILLET_AND_RICE_HUSK_ASH...SCC.pdf",
      "paper_title": "Experimental Investigation of the Pozzolanic Potentials of Millet and Rice Husk Ash as Mineral Additive in Self-Compacting Concrete",
      "authors": "Wasiu, Oluwatosin", "country_region": "Nigeria (Ado-Ekiti)", "rha_source_location": "Maiduguri, Nigeria (burnt 650C, 6h)",
      "material_type": "SCC (M70)", "primary_binder_scm": "OPC+RHA(additive)",
      "mixes": [
        {"mix_id": "RHA-SCC (10%)", "rha_pct_cement_replacement": 10, "cement_kg_m3": 603.36, "rha_kg_m3": 64.1, "fine_agg_kg_m3": 857.14, "coarse_agg_kg_m3": 754.25, "other_additives": "Superplasticizer SP430 10.92 kg/m3", "water_cement_ratio": 0.30, "strengths": [{"age": 7, "comp": 49.3}, {"age": 14, "comp": 55.1}, {"age": 21, "comp": 69.5}, {"age": 28, "comp": 72.8, "flexural": 10.4}]},
        {"mix_id": "NVC control (0%)", "rha_pct_cement_replacement": 0, "cement_kg_m3": null, "rha_kg_m3": 0, "fine_agg_kg_m3": null, "coarse_agg_kg_m3": null, "other_additives": "Normally vibrated concrete (no additive); mix proportions not separately tabulated", "water_cement_ratio": null, "strengths": [{"age": 7, "comp": 39.5}, {"age": 14, "comp": 52.7}, {"age": 21, "comp": 66.1}, {"age": 28, "comp": 72.8}]}
      ],
      "value_source": "Table 1 (mix kg/m3), Tables 9 & 10 (comp strength verbatim), text (MoR 10.4)", "output_availability": "tabulated (comp); flexural single value; split tensile figure_only", "data_origin": "primary",
      "notes": "RHA used as mineral additive at ~10% (64.1 kg/m3; ~9.6% of binder). w/c 0.30 on cement (0.27 on binder). Flexural (MoR) 10.4 N/mm2 at 28d stated in text (same for MHA & RHA). Split tensile only in Fig.7 (not tabulated). Control NVC mix proportions not given separately.",
      "evidence": "Table 1: cement 603.36, MHA/RHA 64.1, fine 857.14, coarse 754.25, SP430 10.92, water 182.59 kg/m3. Table 9 (RHA): 7/14/21/28d C.S=49.3/55.1/69.5/72.8 MPa. Table 10 (NVC): 39.5/52.7/66.1/72.8. Text: 'MHA and RHA have the same MoR (10.4 N/mm2) at 28 days'."
    },
    {
      "paper_id": "2020_04", "source_file": "2020/04_...Ghanaian_Rice_Husk_Ash...Compressive_Strength.pdf",
      "paper_title": "Effect of Partial Replacement of OPC with Ghanaian Rice Husk Ash (RHA) on the Compressive Strength of Concrete",
      "authors": "Botchway, Afrifa, Henaku", "country_region": "Ghana (Kumasi/Takoradi)", "rha_source_location": "Asawaasi, Kumasi, Ashanti Region, Ghana (uncontrolled burning <400C)",
      "material_type": "Concrete (grades C20/C25/C30/C35)", "primary_binder_scm": "OPC+RHA",
      "mixes": [
        {"mix_id": "C20-0%", "grade": "C20", "rha_pct_cement_replacement": 0, "cement_kg_m3": null, "fine_agg_kg_m3": null, "coarse_agg_kg_m3": null, "other_additives": "", "water_cement_ratio": 0.45, "strengths": [{"age": 28, "comp": 21.8}]},
        {"mix_id": "C20-5%", "grade": "C20", "rha_pct_cement_replacement": 5, "cement_kg_m3": null, "fine_agg_kg_m3": null, "coarse_agg_kg_m3": null, "other_additives": "", "water_cement_ratio": 0.45, "strengths": [{"age": 28, "comp": 22.2}]},
        {"mix_id": "C25-0%", "grade": "C25", "rha_pct_cement_replacement": 0, "cement_kg_m3": null, "fine_agg_kg_m3": null, "coarse_agg_kg_m3": null, "other_additives": "", "water_cement_ratio": 0.45, "strengths": [{"age": 28, "comp": 30.5}]},
        {"mix_id": "C25-5%", "grade": "C25", "rha_pct_cement_replacement": 5, "cement_kg_m3": null, "fine_agg_kg_m3": null, "coarse_agg_kg_m3": null, "other_additives": "", "water_cement_ratio": 0.45, "strengths": [{"age": 28, "comp": 29.5}]},
        {"mix_id": "C30-0%", "grade": "C30", "rha_pct_cement_replacement": 0, "cement_kg_m3": null, "fine_agg_kg_m3": null, "coarse_agg_kg_m3": null, "other_additives": "", "water_cement_ratio": 0.45, "strengths": [{"age": 28, "comp": 28.1}]},
        {"mix_id": "C35-0%", "grade": "C35", "rha_pct_cement_replacement": 0, "cement_kg_m3": null, "fine_agg_kg_m3": null, "coarse_agg_kg_m3": null, "other_additives": "", "water_cement_ratio": 0.45, "strengths": [{"age": 28, "comp": 32.8}]}
      ],
      "value_source": "text (explicit 28d values)", "output_availability": "partial (only some 28d values in text; full RHA0-25% x 3-180d matrix only in Figs 6-9)", "data_origin": "primary",
      "notes": "RHA 0/5/10/15/20/25% tested for grades C20/C25/C30/C35 at 3/7/14/21/28/56/90/180d, but only the listed 28d control & 5% values are given numerically; rest in figures. w/c 0.45 all mixes. Rapid Hardening PC 42.5; river sand + crushed granite. No kg/m3 proportions (DOE mix). Intro cites Obilade (2014) Nigerian RHA values -> see Cited_sources.",
      "evidence": "'28 day strength of the control concrete for C20 and C25 were 21.8 and 30.5 N/mm2 ... C30 and C35 ... 28.1 and 32.8'; '5% RHA for C20 ... 21.8 to 22.2 ... C25 30.5 to 29.5'. w/c 0.45."
    },
    {
      "paper_id": "2020_01", "source_file": "2020/01_Rice_Husk_Ash_and_Fly_Ash_Effects...Concrete.pdf",
      "paper_title": "Rice Husk Ash and Fly Ash Effects on the Mechanical Properties of Concrete",
      "authors": "Bheel et al.", "country_region": "Pakistan (Hyderabad, Sindh)", "rha_source_location": "Hyderabad, Pakistan (uncontrolled burning)",
      "material_type": "Concrete (1:2:4)", "primary_binder_scm": "OPC+RHA+FA",
      "mixes": [
        {"mix_id": "0%RHA+0%FA", "rha_pct_cement_replacement": 0, "cement_kg_m3": null, "fine_agg_kg_m3": null, "coarse_agg_kg_m3": null, "other_additives": "Fly ash 0%", "water_cement_ratio": 0.55, "strengths": []},
        {"mix_id": "2.5%RHA+2.5%FA", "rha_pct_cement_replacement": 2.5, "cement_kg_m3": null, "fine_agg_kg_m3": null, "coarse_agg_kg_m3": null, "other_additives": "Fly ash 2.5%", "water_cement_ratio": 0.55, "strengths": []},
        {"mix_id": "5%RHA+5%FA", "rha_pct_cement_replacement": 5, "cement_kg_m3": null, "fine_agg_kg_m3": null, "coarse_agg_kg_m3": null, "other_additives": "Fly ash 5%", "water_cement_ratio": 0.55, "strengths": []},
        {"mix_id": "7.5%RHA+7.5%FA", "rha_pct_cement_replacement": 7.5, "cement_kg_m3": null, "fine_agg_kg_m3": null, "coarse_agg_kg_m3": null, "other_additives": "Fly ash 7.5%", "water_cement_ratio": 0.55, "strengths": []},
        {"mix_id": "10%RHA+10%FA", "rha_pct_cement_replacement": 10, "cement_kg_m3": null, "fine_agg_kg_m3": null, "coarse_agg_kg_m3": null, "other_additives": "Fly ash 10%", "water_cement_ratio": 0.55, "strengths": []}
      ],
      "value_source": "none (figures only)", "output_availability": "figure_only", "data_origin": "primary",
      "notes": "Concrete mix ratio 1:2:4, w/c 0.55, 90 samples, cured 7 & 28d. Compressive & split tensile strengths reported ONLY as % change vs control in Figs 4-5 (no absolute MPa, no kg/m3). Needs figure digitization. RHA & FA each in equal proportion.",
      "evidence": "'mix proportions of 1:2:4 and 0.55 water/cement ratio ... 5%RHA+5%FA compressive strength enhanced by 16.14% ... split tensile improved 15.20% vs control at 28d'."
    },
    {
      "paper_id": "2020_02", "source_file": "2020/02_Thermal_performance_of_Rice_Husk_Ash_mixed_mortar...pdf",
      "paper_title": "Thermal performance of rice husk ash mixed mortar in concrete and masonry buildings",
      "authors": "Selvaranjan, Gamage, De Silva, Attanayaka", "country_region": "Sri Lanka (Moratuwa)", "rha_source_location": "Northwestern Sri Lanka (factory)",
      "material_type": "Mortar (cement:sand 1:3)", "primary_binder_scm": "OPC; RHA replaces SAND",
      "mixes": [
        {"mix_id": "M0", "rha_pct_cement_replacement": null, "rha_pct_sand_replacement": 0, "cement_kg_m3": null, "fine_agg_kg_m3": null, "coarse_agg_kg_m3": null, "other_additives": "RHA 0% (sand replacement)", "water_cement_ratio": 0.50, "strengths": []},
        {"mix_id": "M50", "rha_pct_cement_replacement": null, "rha_pct_sand_replacement": 50, "cement_kg_m3": null, "fine_agg_kg_m3": null, "coarse_agg_kg_m3": null, "other_additives": "RHA 50% of sand", "water_cement_ratio": 1.96, "strengths": [{"age": 28, "comp": 4.8}]}
      ],
      "value_source": "text (one value 4.8 MPa); rest figure_only", "output_availability": "figure_only", "data_origin": "primary",
      "notes": "IMPORTANT: here RHA replaces SAND (fine aggregate), NOT cement (cement held at ratio 1). RHA 0/10/20/30/50/70/80/100% of sand; w/c varies 0.5->3.06 to keep flow 140mm. Only 50%RHA 28d comp = 4.8 MPa stated; rest in Fig 8. Mortar (no coarse agg). Likely NOT suitable for the cement-replacement feature.",
      "evidence": "Table 2 mix proportions (RHA replaces sand). 'average compressive strength of specimens with 50% RHA replacement is 4.8 MPa'."
    },
    {
      "paper_id": "2020_09", "source_file": "2020/09_The_Sustainability_of_Cement_Mortar_with_Raw_Sewage_Sludge_and_Rice_Husk_Ash.pdf",
      "paper_title": "The Sustainability of Cement Mortar with Raw Sewage Sludge and Rice Husk Ash",
      "authors": "Muwashee", "country_region": "Iraq (Kufa)", "rha_source_location": "Al-Najaf Silo, Iraq (controlled burning 300C, 3h)",
      "material_type": "Cement mortar (sand/binder 3)", "primary_binder_scm": "OPC+RHA (10%); RSS as water replacement",
      "mixes": [
        {"mix_id": "MX9 (10%RHA, water, w/b 0.75)", "rha_pct_cement_replacement": 10, "cement_kg_m3": null, "fine_agg_kg_m3": null, "coarse_agg_kg_m3": null, "other_additives": "None (water mix); RHA 10% of binder; sand/binder=3", "water_cement_ratio": 0.75, "strengths": [{"age": 28, "comp": 11.37}]}
      ],
      "value_source": "text (11.37 MPa); rest figure_only", "output_availability": "figure_only", "data_origin": "primary",
      "notes": "Mortar (no coarse agg). RHA fixed at 10% of binder; variables = RSS/water & sand ratio. Compressive strengths at 7 & 28d mostly in Figs 7-12; only MX9 (10%RHA, water) highest 11.37 MPa given. Mix as ratios only (no kg/m3). Intro cites several RHA strength datasets -> Cited_sources.",
      "evidence": "'highest strength of 11.37 MPa was obtained for Group V with 10% RHA (MX9)'. Table 2 mix ratios."
    },
    {
      "paper_id": "2020_11", "source_file": "2020/11_Properties_of_Ternary_Cementitious_Concrete...RHA_and_Coconut_Husk_Ash.pdf",
      "paper_title": "Properties of Ternary Cementitious Concrete Matrix Containing Rice Husk Ash and Coconut Husk Ash",
      "authors": "Obokparo, Arum", "country_region": "Nigeria (Ekpoma/Edo & Akure/Ondo)", "rha_source_location": "Rice mill, Ekpoma, Edo State, Nigeria (burnt 700C, 6h)",
      "material_type": "Concrete (ternary OPC/RHA/CHA)", "primary_binder_scm": "OPC+RHA+CHA",
      "mixes": [
        {"mix_id": "10% RHA+CHA (ternary)", "rha_pct_cement_replacement": 10, "cement_kg_m3": null, "fine_agg_kg_m3": null, "coarse_agg_kg_m3": null, "other_additives": "Coconut husk ash (CHA) co-blend; total pozzolan replacement 10%", "water_cement_ratio": null, "strengths": [{"age": 56, "comp": 32.9}]}
      ],
      "value_source": "text (32.9 N/mm2 max); rest figure_only", "output_availability": "figure_only", "data_origin": "primary",
      "notes": "Ternary blend; replacement 5/10/15/20% as RHA-only, CHA-only, and RHA+CHA. Compressive strength only in Figs 1-7 except max 32.9 N/mm2 at 56d for 10% ternary. Mix Table 1 gives total masses per batch of cubes (not kg/m3). No flexural/split tensile.",
      "evidence": "'at 10% replacement the maximum compressive strength of 32.9 N/mm2 was obtained for the ternary blended concrete of OPC/RHA/CHA at 56 days'."
    }
  ],
  "non_rha_agro_ash": [
    {"paper_id": "2020_06", "paper_title": "Rice Straw and Eggshell Ash as Partial Replacements of Cement in Concrete", "country_region": "Kenya (Nairobi)", "primary_material": "Rice STRAW ash (+ eggshell ash)", "data_available": "Compressive strength 7/14/28/56/90d for RSA 0-30% (text values); split tensile (figures). w/c 0.5, grade C35.", "key_values": "Control comp 7/14/28/56/90d=27.90/33.00/35.95/36.55/38.70; 5%RSA=32.70/36.70/38.80/40.25/41.30; 10%RSA=33.65/37.10/40.20/41.80/42.65; 15%=28.70/31.60/32.30/33.70/34.70; 20%=28.40/29.55/31.80/32.60/33.45; 25%=24.00/26.20/28.70/31.85/32.80; 30%=10.85/15.25/18.95/20.05/23.10 MPa. +eggshell 10%: 15%RSA 28/56/90d=41.3/42.7/44.85; 20%RSA=33.5/34.7/34.85.", "reason": "Rice straw ash (not rice husk ash); rich tabulated data - fully extractable on request."},
    {"paper_id": "2020_08-MHA", "paper_title": "Millet Husk Ash variant of 2020_08 SCC", "country_region": "Nigeria (Ado-Ekiti)", "primary_material": "Millet husk ash (MHA) 10% additive", "data_available": "Comp strength 7/14/21/28d=50.77/65.42/71.67/83.9 MPa; MoR 28d=10.4; split tensile figures.", "key_values": "Same base mix as RHA (cement 603.36, fine 857.14, coarse 754.25, water 182.59, SP 10.92 kg/m3).", "reason": "Millet husk ash, not RHA."},
    {"paper_id": "2020_10", "paper_title": "Mechanical Properties of High-Performance Concrete with Guinea Corn Husk Ash as Additive", "country_region": "Nigeria", "primary_material": "Guinea corn husk ash (GCHA) 0-20%", "data_available": "HPC target 50 MPa; comp, flexural, split tensile at 7-56d (NOT yet extracted in detail).", "key_values": "pending full extraction", "reason": "Guinea corn husk ash, not RHA. Full extraction available on request."},
    {"paper_id": "2020_13", "paper_title": "Concrete incorporating Wood Waste Ash as a Cementitious Material", "country_region": "(Pakistan/India region)", "primary_material": "Wood waste ash (WWA) 0/5/10/15%", "data_available": "Strength up to 10% optimum (NOT yet extracted in detail).", "key_values": "pending full extraction", "reason": "Wood waste ash, not RHA. Full extraction available on request."}
  ],
  "excluded_papers": [
    {"paper_id": "2020_03", "paper_title": "Rice husk ash and its utilization in soil improvement: An overview", "reason": "Soil stabilization review - not concrete/mortar mix + strength."},
    {"paper_id": "2020_05", "paper_title": "Geopolymers in construction - recent developments", "reason": "Geopolymer review; no RHA mix/strength dataset."},
    {"paper_id": "2020_07", "paper_title": "Experimental characterisation of non-encapsulated bio-based concrete with self-healing capacity", "reason": "Bio self-healing concrete (CEM I/III + GGBS); contains no rice husk ash."},
    {"paper_id": "2020_12", "paper_title": "Effect of Different Types of Rice Husk Ash on Some Geotechnical Properties of Cement-Admixed Soil", "reason": "Soil/geotechnical (UCS of soil), not concrete."},
    {"paper_id": "2020_14", "paper_title": "Perspectives of the Silicon Dioxide Production from Rice Husk in Kazakhstan: an Overview", "reason": "Silica production overview; no concrete strength data."}
  ],
  "cited_sources_to_fetch": [
    {"from_paper": "2020_04", "citation": "Obilade, I.O. (2014) Use of Rice Husk Ash as Partial Replacement for Cement in Concrete. Int. J. Eng. and Applied Sciences 5, 11-16.", "reason": "Paper cites this for absolute RHA concrete strengths (27.68/29.5 MPa at 28d; 16.88/17.51 at 7d for 5%/control).", "doi": ""},
    {"from_paper": "2020_09", "citation": "Sudisht Mishra & Deodhar, S. (2012) Effect of Rice Husk Ash on Cement Mortar and Concrete.", "reason": "Cited mortar comp strengths (control 10.39; 7.5% 16.43; 10% 17.44 MPa at 28d).", "doi": ""},
    {"from_paper": "2020_09", "citation": "Zhang, M-H & Malhotra, V.M. (1996) High-Performance Concrete Incorporating Rice Husk Ash as a Supplementary Cementing Material. ACI Materials Journal 93:629-636.", "reason": "Cited as RHA HPC strength dataset.", "doi": "10.14359/9870"},
    {"from_paper": "2020_09", "citation": "Siddika, A. et al. (2018) Study on Concrete with Rice Husk Ash. Innovative Infrastructure Solutions 3:1.", "reason": "Cited RHA concrete strength dataset.", "doi": "10.1007/s41062-018-0127-6"}
  ]
}

File: extraction/2021.json
{
  "year": 2021,
  "rha_dataset": [
    {
      "paper_id": "2021_01",
      "source_file": "2021/01_Effect_of_Incorporation_of_Rice_Husk_Ash_Instead_of_Cement_on_the_Performance_of_Steel_Fibers_Reinforced_Concrete.pdf",
      "paper_title": "Effect of Incorporation of Rice Husk Ash Instead of Cement on the Performance of Steel Fibers Reinforced Concrete",
      "authors": "Zaid, Ahmad, Siddique, Aslam",
      "country_region": "Pakistan (Risalpur; sand from Lawrancepur, coarse agg from Margalla)",
      "rha_source_location": "Rice milling industry, Pakistan; husk burnt ~700C",
      "material_type": "Concrete (1:1.5:3) +/- hooked-end steel fibers + superplasticizer",
      "primary_binder_scm": "OPC+RHA",
      "output_availability": "partial (strengths reported as control psi + % reductions in text; figures only for plots)",
      "value_source": "kg/m3 from Table 6 (verbatim); strengths COMPUTED from stated control psi (Fig text) x stated % reductions, psi->MPa (x0.00689476)",
      "data_origin": "primary",
      "notes": "Mix 2 cement printed as 365.25 in OCR; correct value 356.25 = 375*0.95 (RHA 18.75=5%). Binder held at 375 kg/m3; w/c=165/375=0.44. Strengths NOT tabulated: control (no SF) comp 2554/2750/2910 psi at 7/21/28d, split 265/295/335 psi; control (with SF+SP) split 258/279/294 psi (comp control reused 2554/2750/2910). Absolute MPa values back-computed from those controls and the explicit % reductions in text; flag as computed.",
      "evidence": "Table 6 quantification of materials. Comp (no SF) decreases vs control: 5%:5.4/3.6/3.9; 10%:12.1/13.2/13.5; 15%:20.3/21.7/23.4; 20%:25.4/26.1/28.5. Split (no SF) decreases: 5%:4.4/4.2/3.8; 10%:9.6/11.9/13.0; 15%:16.1/17.2/19.4; 20%:25.2/26.3/26.9. Comp (SF+SP) decreases: 5%:4.6/3.3/3.0; 10%:9.4/10.1/10.5; 15%:15.2/17.0/17.3; 20%:22.4/24.2/25.5. Split (SF+SP) control 258/279/294 psi; decreases 5%:3.5/3.8/3.0; 10%:7.2/7.6/6.8; 15%:14.3/14.9/15.3; 20%:21.9/22.8/23.3.",
      "mixes": [
        {"mix_id": "Mix1 (0% RHA, no SF)", "rha_pct_cement_replacement": 0, "cement_kg_m3": 375, "rha_kg_m3": 0, "fine_agg_kg_m3": 650, "coarse_agg_kg_m3": 1310, "other_additives": "none", "water_cement_ratio": 0.44,
          "strengths": [{"age": 7, "comp": 17.61, "split": 1.83}, {"age": 21, "comp": 18.96, "split": 2.03}, {"age": 28, "comp": 20.06, "split": 2.31}]},
        {"mix_id": "Mix2 (5% RHA, no SF)", "rha_pct_cement_replacement": 5, "cement_kg_m3": 356.25, "rha_kg_m3": 18.75, "fine_agg_kg_m3": 650, "coarse_agg_kg_m3": 1310, "other_additives": "none", "water_cement_ratio": 0.44,
          "strengths": [{"age": 7, "comp": 16.66, "split": 1.75}, {"age": 21, "comp": 18.28, "split": 1.95}, {"age": 28, "comp": 19.28, "split": 2.22}]},
        {"mix_id": "Mix3 (10% RHA, no SF)", "rha_pct_cement_replacement": 10, "cement_kg_m3": 337.5, "rha_kg_m3": 37.5, "fine_agg_kg_m3": 650, "coarse_agg_kg_m3": 1310, "other_additives": "none", "water_cement_ratio": 0.44,
          "strengths": [{"age": 7, "comp": 15.48, "split": 1.65}, {"age": 21, "comp": 16.46, "split": 1.79}, {"age": 28, "comp": 17.36, "split": 2.01}]},
        {"mix_id": "Mix4 (15% RHA, no SF)", "rha_pct_cement_replacement": 15, "cement_kg_m3": 318.75, "rha_kg_m3": 56.25, "fine_agg_kg_m3": 650, "coarse_agg_kg_m3": 1310, "other_additives": "none", "water_cement_ratio": 0.44,
          "strengths": [{"age": 7, "comp": 14.03, "split": 1.53}, {"age": 21, "comp": 14.85, "split": 1.68}, {"age": 28, "comp": 15.37, "split": 1.86}]},
        {"mix_id": "Mix5 (20% RHA, no SF)", "rha_pct_cement_replacement": 20, "cement_kg_m3": 300, "rha_kg_m3": 75, "fine_agg_kg_m3": 650, "coarse_agg_kg_m3": 1310, "other_additives": "none", "water_cement_ratio": 0.44,
          "strengths": [{"age": 7, "comp": 13.14, "split": 1.37}, {"age": 21, "comp": 14.01, "split": 1.50}, {"age": 28, "comp": 14.35, "split": 1.69}]},
        {"mix_id": "Mix6 (5% RHA + 0.5% SF + SP)", "rha_pct_cement_replacement": 5, "cement_kg_m3": 356.25, "rha_kg_m3": 18.75, "fine_agg_kg_m3": 650, "coarse_agg_kg_m3": 1310, "other_additives": "Hooked steel fibers 1.875 kg/m3 (0.5% vol); superplasticizer Conplast SP430 2.50 kg/m3", "water_cement_ratio": 0.44,
          "strengths": [{"age": 7, "comp": 16.80, "split": 1.72}, {"age": 21, "comp": 18.34, "split": 1.85}, {"age": 28, "comp": 19.47, "split": 1.97}]},
        {"mix_id": "Mix7 (10% RHA + 1.0% SF + SP)", "rha_pct_cement_replacement": 10, "cement_kg_m3": 337.5, "rha_kg_m3": 37.5, "fine_agg_kg_m3": 650, "coarse_agg_kg_m3": 1310, "other_additives": "Hooked steel fibers 3.75 kg/m3 (1.0% vol); superplasticizer 2.50 kg/m3", "water_cement_ratio": 0.44,
          "strengths": [{"age": 7, "comp": 15.96, "split": 1.65}, {"age": 21, "comp": 17.05, "split": 1.78}, {"age": 28, "comp": 17.96, "split": 1.89}]},
        {"mix_id": "Mix8 (15% RHA + 1.5% SF + SP)", "rha_pct_cement_replacement": 15, "cement_kg_m3": 318.75, "rha_kg_m3": 56.25, "fine_agg_kg_m3": 650, "coarse_agg_kg_m3": 1310, "other_additives": "Hooked steel fibers 5.625 kg/m3 (1.5% vol); superplasticizer 2.50 kg/m3", "water_cement_ratio": 0.44,
          "strengths": [{"age": 7, "comp": 14.93, "split": 1.52}, {"age": 21, "comp": 15.74, "split": 1.64}, {"age": 28, "comp": 16.59, "split": 1.72}]},
        {"mix_id": "Mix9 (20% RHA + 2.0% SF + SP)", "rha_pct_cement_replacement": 20, "cement_kg_m3": 300, "rha_kg_m3": 75, "fine_agg_kg_m3": 650, "coarse_agg_kg_m3": 1310, "other_additives": "Hooked steel fibers 7.5 kg/m3 (2.0% vol); superplasticizer 2.50 kg/m3", "water_cement_ratio": 0.44,
          "strengths": [{"age": 7, "comp": 13.67, "split": 1.39}, {"age": 21, "comp": 14.37, "split": 1.49}, {"age": 28, "comp": 14.95, "split": 1.55}]}
      ]
    },
    {
      "paper_id": "2021_02",
      "source_file": "2021/02_PERFORMANCE_OF_SUSTAINABLE_GREEN_CONCRETE_INCORPORATED_WITH_FLY_ASH_RICE_HUSK_ASH_AND_STONE_DUST.pdf",
      "paper_title": "Performance of Sustainable Green Concrete Incorporated with Fly Ash, Rice Husk Ash, and Stone Dust",
      "authors": "Siddika, Amin, Rayhan, Islam, Al Mamun, Alyousef, Amran",
      "country_region": "Bangladesh (Pabna University of Science and Technology)",
      "rha_source_location": "RHA from different mills and factories, Bangladesh (ground, 150 mesh; uncontrolled burning, high carbon)",
      "material_type": "Concrete (1:2:4) with FA+RHA replacing cement, stone dust replacing sand",
      "primary_binder_scm": "OPC+RHA+FA",
      "output_availability": "figure_only for comp & split tensile; flexural computed from stated %+range",
      "value_source": "kg/m3 from Table 2 (verbatim). Flexural COMPUTED from stated reductions (16.4/12.93/9.48/8.62%) and stated range 2.91-3.18 MPa => control 3.48. Comp & split absolute only in Fig 5/8 (not tabulated, no control absolute) -> left blank.",
      "data_origin": "primary",
      "notes": "Binder (cement+FA+RHA) = 380 kg/m3 for all mixes; water 190 kg/m3 -> w/binder 0.5. RHA% = RHA/(binder). FA also replaces cement; stone dust (SD) replaces fine aggregate. Comp strength reductions vs control: 11.42/3.99/6.50/3.49% (F5R10S0/F10R5S0/F10R10S5/F5R5S10) but control comp absolute not given numerically -> comp left blank. Split reductions 14.16/9.74/8.41/7.52% similarly figure-only.",
      "evidence": "Table 2 mix proportion kg/m3. Flexural: 'between 2.91 and 3.18 MPa', reductions 16.4/12.93/9.48/8.62% => control 3.48, F5R10S0 2.91, F10R5S0 3.03, F10R10S5 3.15, F5R5S10 3.18. All tests at 28 days.",
      "mixes": [
        {"mix_id": "F0R0S0 (control)", "rha_pct_cement_replacement": 0, "cement_kg_m3": 380, "rha_kg_m3": 0, "fine_agg_kg_m3": 760, "coarse_agg_kg_m3": 1520, "other_additives": "none (FA 0, SD 0)", "water_cement_ratio": 0.5,
          "strengths": [{"age": 28, "flexural": 3.48}]},
        {"mix_id": "F5R10S0", "rha_pct_cement_replacement": 10, "cement_kg_m3": 323, "rha_kg_m3": 38, "fine_agg_kg_m3": 760, "coarse_agg_kg_m3": 1520, "other_additives": "Fly ash 19 kg/m3 (5%); stone dust 0", "water_cement_ratio": 0.5,
          "strengths": [{"age": 28, "flexural": 2.91}]},
        {"mix_id": "F10R5S0", "rha_pct_cement_replacement": 5, "cement_kg_m3": 323, "rha_kg_m3": 19, "fine_agg_kg_m3": 760, "coarse_agg_kg_m3": 1520, "other_additives": "Fly ash 38 kg/m3 (10%); stone dust 0", "water_cement_ratio": 0.5,
          "strengths": [{"age": 28, "flexural": 3.03}]},
        {"mix_id": "F10R10S5", "rha_pct_cement_replacement": 10, "cement_kg_m3": 304, "rha_kg_m3": 38, "fine_agg_kg_m3": 722, "coarse_agg_kg_m3": 1520, "other_additives": "Fly ash 38 kg/m3 (10%); stone dust 38 kg/m3 (5% of sand)", "water_cement_ratio": 0.5,
          "strengths": [{"age": 28, "flexural": 3.15}]},
        {"mix_id": "F5R5S10", "rha_pct_cement_replacement": 5, "cement_kg_m3": 342, "rha_kg_m3": 19, "fine_agg_kg_m3": 684, "coarse_agg_kg_m3": 1520, "other_additives": "Fly ash 19 kg/m3 (5%); stone dust 76 kg/m3 (10% of sand)", "water_cement_ratio": 0.5,
          "strengths": [{"age": 28, "flexural": 3.18}]}
      ]
    },
    {
      "paper_id": "2021_03",
      "source_file": "2021/03_Partial_replacement_of_cement_with_rice_husk_ash_in_concrete_production_an_exploratory_cost-benefit_analysis_for_low-inc.pdf",
      "paper_title": "Partial replacement of cement with rice husk ash in concrete production: an exploratory cost-benefit analysis for low-income communities",
      "authors": "Muleya, Muwila, Tembo, Lungu",
      "country_region": "Zambia (Copperbelt University)",
      "rha_source_location": "Rice husk from National Milling Company (NMC), Zambia; burnt in incinerator at 600C, pulverised",
      "material_type": "Concrete (normal), two w/c series 0.3 and 0.5; no superplasticizer",
      "primary_binder_scm": "OPC+RHA",
      "output_availability": "tabulated (Table 5; compressive at 28 days)",
      "value_source": "Cement kg/m3 from Table 5 design binder (400 for 0.3 series, 270 for 0.5 series), split into cement+RHA by % (binder constant per series). Fine/coarse/water kg/m3 COMPUTED from batch masses (sand 13.2 kg, stone 26.4 kg, water 4 or 4.57 kg) divided by batch volume (=binder_batch/binder_density: 8.8/400=0.022 m3 for 0.3; 7.74/270=0.02867 m3 for 0.5). Comp strength verbatim Table 5.",
      "data_origin": "primary",
      "notes": "Only 28-day strengths for main mixes (trial 7-day not tabulated). Stated w/c (0.3, 0.5) is nominal/design; batch-derived water/binder differs (4/8.8=0.45 for 0.3 series; 4.57/7.74=0.59 for 0.5 series) - recorded nominal w/c, see this note. Aggregate kg/m3 computed (sand 600 / stone 1200 for 0.3 series; sand 460 / stone 921 for 0.5 series). No flexural or split tensile tested.",
      "evidence": "Table 5: 0.3 series binder 8.8 kg batch=400 kg/m3, comp 33/25/16 MPa at RHA 0/10/20%; 0.5 series binder 7.74 kg=270 kg/m3, comp 25/22/18/14 MPa at RHA 0/10/20/30%. Sand 13.2 kg, stone 26.4 kg per batch (all mixes).",
      "mixes": [
        {"mix_id": "Mix1 (0% RHA, w/c 0.3)", "rha_pct_cement_replacement": 0, "cement_kg_m3": 400, "rha_kg_m3": 0, "fine_agg_kg_m3": 600, "coarse_agg_kg_m3": 1200, "other_additives": "none", "water_cement_ratio": 0.3, "strengths": [{"age": 28, "comp": 33}]},
        {"mix_id": "Mix2 (10% RHA, w/c 0.3)", "rha_pct_cement_replacement": 10, "cement_kg_m3": 360, "rha_kg_m3": 40, "fine_agg_kg_m3": 600, "coarse_agg_kg_m3": 1200, "other_additives": "none", "water_cement_ratio": 0.3, "strengths": [{"age": 28, "comp": 25}]},
        {"mix_id": "Mix3 (20% RHA, w/c 0.3)", "rha_pct_cement_replacement": 20, "cement_kg_m3": 320, "rha_kg_m3": 80, "fine_agg_kg_m3": 600, "coarse_agg_kg_m3": 1200, "other_additives": "none", "water_cement_ratio": 0.3, "strengths": [{"age": 28, "comp": 16}]},
        {"mix_id": "Mix4 (0% RHA, w/c 0.5)", "rha_pct_cement_replacement": 0, "cement_kg_m3": 270, "rha_kg_m3": 0, "fine_agg_kg_m3": 460, "coarse_agg_kg_m3": 921, "other_additives": "none", "water_cement_ratio": 0.5, "strengths": [{"age": 28, "comp": 25}]},
        {"mix_id": "Mix5 (10% RHA, w/c 0.5)", "rha_pct_cement_replacement": 10, "cement_kg_m3": 243, "rha_kg_m3": 27, "fine_agg_kg_m3": 460, "coarse_agg_kg_m3": 921, "other_additives": "none", "water_cement_ratio": 0.5, "strengths": [{"age": 28, "comp": 22}]},
        {"mix_id": "Mix6 (20% RHA, w/c 0.5)", "rha_pct_cement_replacement": 20, "cement_kg_m3": 216, "rha_kg_m3": 54, "fine_agg_kg_m3": 460, "coarse_agg_kg_m3": 921, "other_additives": "none", "water_cement_ratio": 0.5, "strengths": [{"age": 28, "comp": 18}]},
        {"mix_id": "Mix7 (30% RHA, w/c 0.5)", "rha_pct_cement_replacement": 30, "cement_kg_m3": 189, "rha_kg_m3": 81, "fine_agg_kg_m3": 460, "coarse_agg_kg_m3": 921, "other_additives": "none", "water_cement_ratio": 0.5, "strengths": [{"age": 28, "comp": 14}]}
      ]
    },
    {
      "paper_id": "2021_05",
      "source_file": "2021/05_A_STUDY_ON_EXPERIMENTAL_INVESTIGATION_USING_CEMENT_CONCRETE_WITH_VARIYING_PERCENTAGE_OF_RICE_HUSK_ASH.pdf",
      "paper_title": "A Study on Experimental Investigation Using Cement Concrete with Varying Percentage of Rice Husk Ash",
      "authors": "Valli, Dhevasenaa",
      "country_region": "India (Govt College of Engineering, Srirangam, Trichy, Tamil Nadu)",
      "rha_source_location": "Not specified; RHA silica 92.1%, bulk density 104.9 kg/m3, sp.gr 1.96",
      "material_type": "Concrete (IS mix design, w/c 0.42)",
      "primary_binder_scm": "OPC+RHA",
      "output_availability": "tabulated (avg of 3 trials at 7/14/28 days)",
      "value_source": "kg/m3 from mix proportion table (verbatim). Comp avg from Tables 10.1-10.4; split tensile from Table 8.6 (verbatim).",
      "data_origin": "primary",
      "notes": "Binder (cement+RHA)=442.86 kg/m3 for all. Conventional (0% RHA) mix proportions assumed same aggregates/water (only 10/20/30% rows tabulated). Paper keyword mentions quarry dust but mix table lists fine aggregate 725.11 kg/m3 (quarry dust likely used as fine aggregate). 28-day split tensile of control 5.50 MPa is unusually high - recorded as-reported. No flexural.",
      "evidence": "Mix table (w/c 0.42): 10% cement 398.58/RHA 44.28; 20% cement 354.3/RHA 88.56; 30% cement 310.02/RHA 132.84; fine 725.11, coarse 1429.61, water 186. Comp avg: 0%:22.1/30.6/33.66; 10%:19.84/25.48/32.87; 20%:15.11/19.11/27.48; 30%:10.81/14.92/19.35. Split (Table 8.6): 0%:1.45/2.50/5.50; 10%:1.32/2.40/5.21; 20%:0.71/1.55/3.21; 30%:0.25/0.56/1.82.",
      "mixes": [
        {"mix_id": "Conventional (0% RHA)", "rha_pct_cement_replacement": 0, "cement_kg_m3": 442.86, "rha_kg_m3": 0, "fine_agg_kg_m3": 725.11, "coarse_agg_kg_m3": 1429.61, "other_additives": "none", "water_cement_ratio": 0.42,
          "strengths": [{"age": 7, "comp": 22.1, "split": 1.45}, {"age": 14, "comp": 30.6, "split": 2.50}, {"age": 28, "comp": 33.66, "split": 5.50}]},
        {"mix_id": "10% RHA", "rha_pct_cement_replacement": 10, "cement_kg_m3": 398.58, "rha_kg_m3": 44.28, "fine_agg_kg_m3": 725.11, "coarse_agg_kg_m3": 1429.61, "other_additives": "none", "water_cement_ratio": 0.42,
          "strengths": [{"age": 7, "comp": 19.84, "split": 1.32}, {"age": 14, "comp": 25.48, "split": 2.40}, {"age": 28, "comp": 32.87, "split": 5.21}]},
        {"mix_id": "20% RHA", "rha_pct_cement_replacement": 20, "cement_kg_m3": 354.3, "rha_kg_m3": 88.56, "fine_agg_kg_m3": 725.11, "coarse_agg_kg_m3": 1429.61, "other_additives": "none", "water_cement_ratio": 0.42,
          "strengths": [{"age": 7, "comp": 15.11, "split": 0.71}, {"age": 14, "comp": 19.11, "split": 1.55}, {"age": 28, "comp": 27.48, "split": 3.21}]},
        {"mix_id": "30% RHA", "rha_pct_cement_replacement": 30, "cement_kg_m3": 310.02, "rha_kg_m3": 132.84, "fine_agg_kg_m3": 725.11, "coarse_agg_kg_m3": 1429.61, "other_additives": "none", "water_cement_ratio": 0.42,
          "strengths": [{"age": 7, "comp": 10.81, "split": 0.25}, {"age": 14, "comp": 14.92, "split": 0.56}, {"age": 28, "comp": 19.35, "split": 1.82}]}
      ]
    },
    {
      "paper_id": "2021_14",
      "source_file": "2021/14_Experimental_Investigation_on_Properties_of_Concrete_Enhanced_by_Replacement_of_Cement_with_Rice_Husk_Ash_as_an_Admixtur.pdf",
      "paper_title": "Experimental Investigation on Properties of Concrete Enhanced by Replacement of Cement with Rice Husk Ash as an Admixture",
      "authors": "Neeraja, Bala Padmaja",
      "country_region": "India (Mahatma Gandhi Institute of Technology, Hyderabad)",
      "rha_source_location": "Not specified (RHA ~85-90% amorphous silica)",
      "material_type": "Concrete M40 grade",
      "primary_binder_scm": "OPC+RHA",
      "output_availability": "tabulated (comp & split at 7/14 days); mix proportions not reported",
      "value_source": "Comp from Table 1; split tensile from Table 3 (verbatim N/mm2=MPa).",
      "data_origin": "primary",
      "notes": "M40 grade but no kg/m3 mix proportions or w/c reported - left blank. Tests at 7 and 14 days only (no 28-day). No flexural (future scope). RHA 0/5/10% tabulated (study also mentions 15% RHA and granite fines but not in result tables).",
      "evidence": "Table 1 comp (N/mm2): 7d 0%/5%/10% = 25.3/29.33/13.33; 14d = 37.9/38.22/22.22. Table 3 split tensile: 7d = 1.27/1.41/0.84; 14d = 1.69/1.98/1.13.",
      "mixes": [
        {"mix_id": "0% RHA (control, M40)", "rha_pct_cement_replacement": 0, "cement_kg_m3": null, "rha_kg_m3": 0, "fine_agg_kg_m3": null, "coarse_agg_kg_m3": null, "other_additives": "superplasticizer used (qty not given)", "water_cement_ratio": null,
          "strengths": [{"age": 7, "comp": 25.3, "split": 1.27}, {"age": 14, "comp": 37.9, "split": 1.69}]},
        {"mix_id": "5% RHA (M40)", "rha_pct_cement_replacement": 5, "cement_kg_m3": null, "rha_kg_m3": null, "fine_agg_kg_m3": null, "coarse_agg_kg_m3": null, "other_additives": "superplasticizer used (qty not given)", "water_cement_ratio": null,
          "strengths": [{"age": 7, "comp": 29.33, "split": 1.41}, {"age": 14, "comp": 38.22, "split": 1.98}]},
        {"mix_id": "10% RHA (M40)", "rha_pct_cement_replacement": 10, "cement_kg_m3": null, "rha_kg_m3": null, "fine_agg_kg_m3": null, "coarse_agg_kg_m3": null, "other_additives": "superplasticizer used (qty not given)", "water_cement_ratio": null,
          "strengths": [{"age": 7, "comp": 13.33, "split": 0.84}, {"age": 14, "comp": 22.22, "split": 1.13}]}
      ]
    },
    {
      "paper_id": "2021_03_citedTable4",
      "source_file": "2021/03 (Table 4 - compiled literature values)",
      "paper_title": "Cited RHA compressive-strength data compiled in Muleya et al. (2021) Table 4",
      "authors": "various (compiled by Muleya et al. 2021)",
      "country_region": "various (see mix_id / cited source)",
      "rha_source_location": "various cited studies",
      "material_type": "Concrete (RHA cement replacement)",
      "primary_binder_scm": "OPC+RHA",
      "output_availability": "tabulated (secondary compilation; curing age not stated)",
      "value_source": "Compressive strength from Table 4 of 2021_03 (compiled from listed references).",
      "data_origin": "cited",
      "notes": "SECONDARY/CITED data compiled in 2021_03 Table 4 - NOT measured in 2021_03. Curing age not stated in the compiled table (typical 28d; left blank rather than assumed). No mix proportions, w/c, or aggregates given. Density (kg/m3) values also reported in source but omitted (not a target output). Provided so cited datasets are captured; verify against original papers (see Cited_sources_to_fetch).",
      "evidence": "Table 4 (Muleya 2021): comp strength MPa at RHA 0/10/20/30% - Obilade(2014) 29.15/20.88/18.59/13.29; Al-Khalaf&Yousif(1984) 23.30/25.40/24.10/22.80; Ephraim(2012) -/22.00/20.00/19.00; Akeke(2013) -/22.00/20.00/19.00; Krishna(2017) 27.00/29.80/16.03/-; Krishna(2015) 39.00/40.50/-/32.50; Ahsan&Hossain(2018) 36.10/22.80/16.80/-.",
      "mixes": [
        {"mix_id": "Obilade(2014) 0%", "rha_pct_cement_replacement": 0, "other_additives": "cited", "strengths": [{"comp": 29.15}]},
        {"mix_id": "Obilade(2014) 10%", "rha_pct_cement_replacement": 10, "other_additives": "cited", "strengths": [{"comp": 20.88}]},
        {"mix_id": "Obilade(2014) 20%", "rha_pct_cement_replacement": 20, "other_additives": "cited", "strengths": [{"comp": 18.59}]},
        {"mix_id": "Obilade(2014) 30%", "rha_pct_cement_replacement": 30, "other_additives": "cited", "strengths": [{"comp": 13.29}]},
        {"mix_id": "Al-Khalaf&Yousif(1984) 0%", "rha_pct_cement_replacement": 0, "other_additives": "cited", "strengths": [{"comp": 23.30}]},
        {"mix_id": "Al-Khalaf&Yousif(1984) 10%", "rha_pct_cement_replacement": 10, "other_additives": "cited", "strengths": [{"comp": 25.40}]},
        {"mix_id": "Al-Khalaf&Yousif(1984) 20%", "rha_pct_cement_replacement": 20, "other_additives": "cited", "strengths": [{"comp": 24.10}]},
        {"mix_id": "Al-Khalaf&Yousif(1984) 30%", "rha_pct_cement_replacement": 30, "other_additives": "cited", "strengths": [{"comp": 22.80}]},
        {"mix_id": "Ephraim(2012) 10%", "rha_pct_cement_replacement": 10, "other_additives": "cited", "strengths": [{"comp": 22.00}]},
        {"mix_id": "Ephraim(2012) 20%", "rha_pct_cement_replacement": 20, "other_additives": "cited", "strengths": [{"comp": 20.00}]},
        {"mix_id": "Ephraim(2012) 30%", "rha_pct_cement_replacement": 30, "other_additives": "cited", "strengths": [{"comp": 19.00}]},
        {"mix_id": "Akeke(2013) 10%", "rha_pct_cement_replacement": 10, "other_additives": "cited (density 2017 kg/m3)", "strengths": [{"comp": 22.00}]},
        {"mix_id": "Akeke(2013) 20%", "rha_pct_cement_replacement": 20, "other_additives": "cited (density 1950 kg/m3)", "strengths": [{"comp": 20.00}]},
        {"mix_id": "Akeke(2013) 30%", "rha_pct_cement_replacement": 30, "other_additives": "cited", "strengths": [{"comp": 19.00}]},
        {"mix_id": "Krishna(2017) 0%", "rha_pct_cement_replacement": 0, "other_additives": "cited", "strengths": [{"comp": 27.00}]},
        {"mix_id": "Krishna(2017) 10%", "rha_pct_cement_replacement": 10, "other_additives": "cited", "strengths": [{"comp": 29.80}]},
        {"mix_id": "Krishna(2017) 20%", "rha_pct_cement_replacement": 20, "other_additives": "cited", "strengths": [{"comp": 16.03}]},
        {"mix_id": "Krishna(2015) 0%", "rha_pct_cement_replacement": 0, "other_additives": "cited", "strengths": [{"comp": 39.00}]},
        {"mix_id": "Krishna(2015) 10%", "rha_pct_cement_replacement": 10, "other_additives": "cited", "strengths": [{"comp": 40.50}]},
        {"mix_id": "Krishna(2015) 30%", "rha_pct_cement_replacement": 30, "other_additives": "cited", "strengths": [{"comp": 32.50}]},
        {"mix_id": "Ahsan&Hossain(2018) 0%", "rha_pct_cement_replacement": 0, "other_additives": "cited", "strengths": [{"comp": 36.10}]},
        {"mix_id": "Ahsan&Hossain(2018) 10%", "rha_pct_cement_replacement": 10, "other_additives": "cited (density 2323 kg/m3)", "strengths": [{"comp": 22.80}]},
        {"mix_id": "Ahsan&Hossain(2018) 20%", "rha_pct_cement_replacement": 20, "other_additives": "cited", "strengths": [{"comp": 16.80}]}
      ]
    }
  ],
  "non_rha_agro_ash": [],
  "excluded_papers": [
    {"paper_id": "2021_04", "paper_title": "Experimental Investigation on the Mechanical Properties of Natural Fiber Reinforced Concrete (sisal/coir)", "reason": "No rice husk ash; natural fiber (sisal/coir) reinforced concrete - out of scope."},
    {"paper_id": "2021_06", "paper_title": "Obtaining Biochar from Rice Husk and Straw", "reason": "Biochar/pyrolysis study; no concrete/mortar mix or strength data."},
    {"paper_id": "2021_07", "paper_title": "Techno-economic and Environmental Feasibility Analysis of Rice Husk Fired Energy System", "reason": "Energy/power generation feasibility; no concrete mix or strength data."},
    {"paper_id": "2021_08", "paper_title": "Hydric and Durability Performances of Compressed Earth Blocks Stabilized with Calcium Carbide Residue and Rice Husk Ash", "reason": "Contains RHA but the material is compressed/stabilized earth blocks (soil), not concrete/mortar; no comp/flexural/split MPa for concrete - out of scope."},
    {"paper_id": "2021_09", "paper_title": "Investigating the Effect of Olive Husk Ash on the Properties of Asphalt Concrete Mixture", "reason": "Olive husk ash in asphalt (bituminous) mixture; not RHA, not cementitious concrete."},
    {"paper_id": "2021_10", "paper_title": "Geopolymer Concrete Compressive Strength via ANN/ANFIS/GEP", "reason": "Fly-ash geopolymer concrete ML modeling; no RHA, no new experimental RHA mix."},
    {"paper_id": "2021_11", "paper_title": "Effects of Controlled Burn Rice Husk Ash on Geotechnical Properties of the Soil", "reason": "RHA used for soil stabilization (geotechnical), not concrete/mortar."},
    {"paper_id": "2021_12", "paper_title": "Experimental Study of Stabilization of Expansive Soil Using Marble Dust, Rice Husk Ash and Cement", "reason": "Soil stabilization (subgrade), not concrete/mortar strength."},
    {"paper_id": "2021_13", "paper_title": "Assessment of Longstanding Effects of Fly Ash and Silica Fume on the Compressive Strength of Concrete Using Extreme Learning Machine", "reason": "No RHA; fly ash + silica fume ML modeling - out of scope (no RHA)."},
    {"paper_id": "2021_15", "paper_title": "Effects of Steam Explosion Pretreatment on the Extraction of Xylooligosaccharide from Rice Husk", "reason": "Biochemical extraction from rice husk; no concrete."}
  ],
  "cited_sources_to_fetch": [
    {"from_paper": "2021_03", "citation": "Obilade, I. O. (2014). Use of rice husk ash as partial replacement for cement in concrete. Int. J. of Engineering, 5(04), 8269.", "reason": "RHA comp strength data compiled in Table 4 (0/10/20/30%); fetch original to confirm curing age, mix proportions.", "doi": ""},
    {"from_paper": "2021_03", "citation": "Al-Khalaf, M. N., & Yousif, H. A. (1984). Use of rice husk ash in concrete. Int. J. Cement Composites and Lightweight Concrete, 6(4), 241-248.", "reason": "RHA comp strength data in Table 4.", "doi": ""},
    {"from_paper": "2021_03", "citation": "Ephraim, M. E., Akeke, G. A., & Ukpata, J. O. (2012). Compressive strength of concrete with rice husk ash as partial replacement of OPC. Scholarly Journal of Engineering Research, 1(2), 32-36.", "reason": "RHA comp strength data in Table 4.", "doi": ""},
    {"from_paper": "2021_03", "citation": "Akeke, G. A., Ephraim, M. E., Akobo, I. Z. S., & Ukpata, J. O. (2013). Structural properties of rice husk ash concrete. Int. J. of Engineering, 3(3), 8269.", "reason": "RHA comp strength + density data in Table 4.", "doi": ""},
    {"from_paper": "2021_03", "citation": "Krishna, N. K., Sandeep, S., & Mini, K. M. (2016). Study on concrete with partial replacement of cement by rice husk ash. IOP Conf. Ser. MSE, 149(1), 012109.", "reason": "RHA comp strength data in Table 4 (listed as Krishna 2017).", "doi": "10.1088/1757-899X/149/1/012109"},
    {"from_paper": "2021_03", "citation": "Krishna, R., Chaudhary, M., & Sen, A. (2015). Effect of partial replacement of cement by rice husk ash in concrete. Int. J. of Science and Research, 4(5), 1572-1574.", "reason": "RHA comp strength data in Table 4.", "doi": ""},
    {"from_paper": "2021_03", "citation": "Ahsan, M. B., & Hossain, Z. (2018). Supplemental use of rice husk ash (RHA) as a cementitious material in concrete. Construction and Building Materials, 178, 1-9.", "reason": "RHA comp strength + density data in Table 4.", "doi": "10.1016/j.conbuildmat.2018.05.101"}
  ]
}
