Repository: rithee/Ricehusk_papers

File: extraction/2022.json
{
  "year": 2022,
  "rha_dataset": [
    {
      "paper_id": "2022_03",
      "source_file": "2022/03_Rice_Husk_Ash_RHA_Based_Concrete_Workability_and_Compressive_Strength_with_Different_Dosages_and_Curing_Ages.pdf",
      "paper_title": "Rice Husk Ash (RHA) Based Concrete: Workability and Compressive Strength with Different Dosages and Curing Ages",
      "authors": "Wagan, Memon A.H., Memon N.A., Memon F.T., Lashari",
      "country_region": "Pakistan (Nawabshah; QUEST)",
      "rha_source_location": "Local rice mill, Nawabshah, Pakistan; husk burnt in lab at low temperature (~200C, likely incomplete combustion)",
      "material_type": "Concrete (mix 1:2:4 by weight), no admixture",
      "primary_binder_scm": "OPC+RHA",
      "output_availability": "Compressive strength tabulated at 1/3/7/28 days (Table 4); no flexural or split tensile tested",
      "value_source": "Comp MPa verbatim from Table 4. Mix proportions given only as ratio 1:2:4 with w/c=0.5 (no kg/m3 reported) -> cement/agg kg/m3 left blank.",
      "data_origin": "primary",
      "notes": "OPC reduced by weight of binder equal to RHA percentage. 7 batches B-1..B-7 at RHA 0/5/10/15/20/25/30%. w/c fixed 0.5. kg/m3 not reported. Note: 7-day comp values are lower than 3-day in the source table (reported as-is). RHA burnt at low temp (~200C) so reduced pozzolanic activity; strengths decline markedly beyond 10%.",
      "evidence": "Table 4 Average Compressive Strength (MPa). 1d: 0%22.13,5%23.07,10%23.00,15%20.27,20%17.27,25%15.60,30%15.27. 3d: 24.43,24.40,21.13,19.23,15.80,14.73,12.20. 7d: 20.67,20.60,20.53,17.97,16.43,14.53,13.87. 28d: 24.63,24.30,24.47,21.07,15.33,14.10,13.33. Table 3 slump and Table 1 RHA properties.",
      "mixes": [
        {"mix_id": "B-1 (0% RHA)", "rha_pct_cement_replacement": 0, "cement_kg_m3": null, "rha_kg_m3": null, "fine_agg_kg_m3": null, "coarse_agg_kg_m3": null, "other_additives": "none (1:2:4)", "water_cement_ratio": 0.5,
          "strengths": [{"age": 1, "comp": 22.13}, {"age": 3, "comp": 24.43}, {"age": 7, "comp": 20.67}, {"age": 28, "comp": 24.63}]},
        {"mix_id": "B-2 (5% RHA)", "rha_pct_cement_replacement": 5, "cement_kg_m3": null, "rha_kg_m3": null, "fine_agg_kg_m3": null, "coarse_agg_kg_m3": null, "other_additives": "none (1:2:4)", "water_cement_ratio": 0.5,
          "strengths": [{"age": 1, "comp": 23.07}, {"age": 3, "comp": 24.40}, {"age": 7, "comp": 20.60}, {"age": 28, "comp": 24.30}]},
        {"mix_id": "B-3 (10% RHA)", "rha_pct_cement_replacement": 10, "cement_kg_m3": null, "rha_kg_m3": null, "fine_agg_kg_m3": null, "coarse_agg_kg_m3": null, "other_additives": "none (1:2:4)", "water_cement_ratio": 0.5,
          "strengths": [{"age": 1, "comp": 23.00}, {"age": 3, "comp": 21.13}, {"age": 7, "comp": 20.53}, {"age": 28, "comp": 24.47}]},
        {"mix_id": "B-4 (15% RHA)", "rha_pct_cement_replacement": 15, "cement_kg_m3": null, "rha_kg_m3": null, "fine_agg_kg_m3": null, "coarse_agg_kg_m3": null, "other_additives": "none (1:2:4)", "water_cement_ratio": 0.5,
          "strengths": [{"age": 1, "comp": 20.27}, {"age": 3, "comp": 19.23}, {"age": 7, "comp": 17.97}, {"age": 28, "comp": 21.07}]},
        {"mix_id": "B-5 (20% RHA)", "rha_pct_cement_replacement": 20, "cement_kg_m3": null, "rha_kg_m3": null, "fine_agg_kg_m3": null, "coarse_agg_kg_m3": null, "other_additives": "none (1:2:4)", "water_cement_ratio": 0.5,
          "strengths": [{"age": 1, "comp": 17.27}, {"age": 3, "comp": 15.80}, {"age": 7, "comp": 16.43}, {"age": 28, "comp": 15.33}]},
        {"mix_id": "B-6 (25% RHA)", "rha_pct_cement_replacement": 25, "cement_kg_m3": null, "rha_kg_m3": null, "fine_agg_kg_m3": null, "coarse_agg_kg_m3": null, "other_additives": "none (1:2:4)", "water_cement_ratio": 0.5,
          "strengths": [{"age": 1, "comp": 15.60}, {"age": 3, "comp": 14.73}, {"age": 7, "comp": 14.53}, {"age": 28, "comp": 14.10}]},
        {"mix_id": "B-7 (30% RHA)", "rha_pct_cement_replacement": 30, "cement_kg_m3": null, "rha_kg_m3": null, "fine_agg_kg_m3": null, "coarse_agg_kg_m3": null, "other_additives": "none (1:2:4)", "water_cement_ratio": 0.5,
          "strengths": [{"age": 1, "comp": 15.27}, {"age": 3, "comp": 12.20}, {"age": 7, "comp": 13.87}, {"age": 28, "comp": 13.33}]}
      ]
    },
    {
      "paper_id": "2022_10",
      "source_file": "2022/10_Effect_of_Using_Rice_Husk_Ash_as_Partial_Replacement_of_Cement_on_Properties_of_Fresh_and_Hardened_Concrete.pdf",
      "paper_title": "Effect of Using Rice Husk Ash as Partial Replacement of Cement on Properties of Fresh and Hardened Concrete",
      "authors": "Ajwad, Ahmad, Abdullah, Jaffar, Ilyas, Adnan",
      "country_region": "Pakistan (Lahore; University of Management and Technology)",
      "rha_source_location": "Brick/block kiln near Lahore, Pakistan; sieved (#4, #40) and ball-milled to ~600 m2/kg",
      "material_type": "Concrete M15 grade (mix 1:2:4)",
      "primary_binder_scm": "OPC+RHA",
      "output_availability": "Compressive (Table 4) and split-cylinder tensile (Table 5) tabulated at 3/7/28/56 days; flexural (modulus of rupture) only in Fig 12 (4-6 MPa range) -> left blank",
      "value_source": "Comp & split MPa verbatim from Tables 4 & 5. kg/m3 per m3 from Table 6 (cement 345, fine 690, coarse 1380) with total binder held constant at 345 kg/m3; cement/RHA split computed per replacement level; water=0.6*345=207 kg/m3.",
      "data_origin": "primary",
      "notes": "RHA 0/6/12/18/24% by weight of cement; w/b 0.6 constant; binder 345 kg/m3 constant. Cement/RHA per level: 0%->345/0; 6%->324.3/20.7; 12%->303.6/41.4; 18%->282.9/62.1; 24%->262.2/82.8. Reported 28d comp ~13.5 MPa (low for M15). Flexural ~4-6 MPa figure-only.",
      "evidence": "Table 6 per-m3 quantities (raw 0%: cement 345 kg, fine 690 kg, coarse 1380 kg; 6%: cement 324.3 + RHA 20.7). Table 4 comp MPa 3/7/28/56d. Table 5 split MPa 3/7/28/56d. w/b 0.6.",
      "mixes": [
        {"mix_id": "SM1 (0% RHA)", "rha_pct_cement_replacement": 0, "cement_kg_m3": 345, "rha_kg_m3": 0, "fine_agg_kg_m3": 690, "coarse_agg_kg_m3": 1380, "other_additives": "none", "water_cement_ratio": 0.6,
          "strengths": [{"age": 3, "comp": 3.229, "split": 0.953}, {"age": 7, "comp": 6.932, "split": 1.179}, {"age": 28, "comp": 13.563, "split": 1.891}, {"age": 56, "comp": 23.251, "split": 3.358}]},
        {"mix_id": "SM2 (6% RHA)", "rha_pct_cement_replacement": 6, "cement_kg_m3": 324.3, "rha_kg_m3": 20.7, "fine_agg_kg_m3": 690, "coarse_agg_kg_m3": 1380, "other_additives": "none", "water_cement_ratio": 0.6,
          "strengths": [{"age": 3, "comp": 3.380, "split": 1.000}, {"age": 7, "comp": 7.535, "split": 1.281}, {"age": 28, "comp": 14.640, "split": 2.124}, {"age": 56, "comp": 25.404, "split": 3.563}]},
        {"mix_id": "SM3 (12% RHA)", "rha_pct_cement_replacement": 12, "cement_kg_m3": 303.6, "rha_kg_m3": 41.4, "fine_agg_kg_m3": 690, "coarse_agg_kg_m3": 1380, "other_additives": "none", "water_cement_ratio": 0.6,
          "strengths": [{"age": 3, "comp": 3.294, "split": 0.863}, {"age": 7, "comp": 6.050, "split": 1.014}, {"age": 28, "comp": 13.090, "split": 1.275}, {"age": 56, "comp": 21.744, "split": 3.049}]},
        {"mix_id": "SM4 (18% RHA)", "rha_pct_cement_replacement": 18, "cement_kg_m3": 282.9, "rha_kg_m3": 62.1, "fine_agg_kg_m3": 690, "coarse_agg_kg_m3": 1380, "other_additives": "none", "water_cement_ratio": 0.6,
          "strengths": [{"age": 3, "comp": 2.885, "split": 0.884}, {"age": 7, "comp": 5.813, "split": 0.932}, {"age": 28, "comp": 12.056, "split": 1.597}, {"age": 56, "comp": 20.022, "split": 2.844}]},
        {"mix_id": "SM5 (24% RHA)", "rha_pct_cement_replacement": 24, "cement_kg_m3": 262.2, "rha_kg_m3": 82.8, "fine_agg_kg_m3": 690, "coarse_agg_kg_m3": 1380, "other_additives": "none", "water_cement_ratio": 0.6,
          "strengths": [{"age": 3, "comp": 2.583, "split": 0.836}, {"age": 7, "comp": 5.425, "split": 0.891}, {"age": 28, "comp": 11.303, "split": 1.329}, {"age": 56, "comp": 17.438, "split": 2.570}]}
      ]
    },
    {
      "paper_id": "2022_07",
      "source_file": "2022/07_Optimizing_Compressive_Strength_Properties_of_Binary_Blended_Cement_Rice_Husk_Concrete_for_Road_Pavement.pdf",
      "paper_title": "Optimizing Compressive Strength Properties of Binary Blended Cement Rice Husk Concrete for Road Pavement",
      "authors": "Fitriani, Ahmed, Olonade, Hyndman, Idris, Rosidawani",
      "country_region": "Indonesia (Palembang, South Sumatra; Universitas Sriwijaya) / UK pavement mix standard",
      "rha_source_location": "Rice mill at Gasing, South Sumatra, Indonesia; burnt at 700C for 1 hour",
      "material_type": "Concrete for rigid road pavement (3 mix ratios) with superplasticizer",
      "primary_binder_scm": "OPC(PCC)+RHA",
      "output_availability": "Compressive strength only in Figs 6-8; Strength Activity Index tabulated (Table 5). Only M1 control absolutes stated in text (M1-0: 7d 26.6, 28d 31.1 N/mm2). M2/M3 absolutes and all 56d values figure-only.",
      "value_source": "kg/m3 verbatim from Table 3. M1 series comp at 7d/28d COMPUTED = stated M1-0 absolute x tabulated SAI (Table 5). M2, M3 and 56d strengths NOT recoverable from text -> left blank.",
      "data_origin": "primary",
      "notes": "Portland Composite Cement (PCC). w/b 0.4 constant. SP Sika ViscoCrete-5930 at 150 mL/m3. RHA 0/2.5/5/7.5/10% replacing cement by weight, across 3 binder:sand:granite ratios (M1 1:1.56:1.64, M2 1:1.77:1.88, M3 1:2.07:2.17). M1-0 stated 7d=26.6, 28d=31.1 N/mm2 -> M1 series back-computed via SAI; M1 7d SAI 100/115.04/115.04/111.65/94.74; 28d SAI 100/108.68/111.58/100/97.11. M2/M3 mix proportions captured; their strengths and all 56-day strengths are figure-only (blank). 28-day pavement threshold 27.5 N/mm2.",
      "evidence": "Table 3 per-m3 mix proportions (cement, RHA, sand, granite, water). Table 5 Strength Activity Index (%) at 7/28/56d. Text: M1-0 strength 26.6 (7d) -> 31.1 N/mm2 (28d, +17%).",
      "mixes": [
        {"mix_id": "M1-0 (0% RHA)", "rha_pct_cement_replacement": 0, "cement_kg_m3": 500.0, "rha_kg_m3": 0, "fine_agg_kg_m3": 780, "coarse_agg_kg_m3": 820, "other_additives": "SP Sika ViscoCrete-5930 150 mL/m3", "water_cement_ratio": 0.4,
          "strengths": [{"age": 7, "comp": 26.6}, {"age": 28, "comp": 31.1}]},
        {"mix_id": "M1-2.5 (2.5% RHA)", "rha_pct_cement_replacement": 2.5, "cement_kg_m3": 487.5, "rha_kg_m3": 12.5, "fine_agg_kg_m3": 780, "coarse_agg_kg_m3": 820, "other_additives": "SP Sika ViscoCrete-5930 150 mL/m3", "water_cement_ratio": 0.4,
          "strengths": [{"age": 7, "comp": 30.60}, {"age": 28, "comp": 33.80}]},
        {"mix_id": "M1-5 (5% RHA)", "rha_pct_cement_replacement": 5, "cement_kg_m3": 475.0, "rha_kg_m3": 25.0, "fine_agg_kg_m3": 780, "coarse_agg_kg_m3": 820, "other_additives": "SP Sika ViscoCrete-5930 150 mL/m3", "water_cement_ratio": 0.4,
          "strengths": [{"age": 7, "comp": 30.60}, {"age": 28, "comp": 34.70}]},
        {"mix_id": "M1-7.5 (7.5% RHA)", "rha_pct_cement_replacement": 7.5, "cement_kg_m3": 462.5, "rha_kg_m3": 37.5, "fine_agg_kg_m3": 780, "coarse_agg_kg_m3": 820, "other_additives": "SP Sika ViscoCrete-5930 150 mL/m3", "water_cement_ratio": 0.4,
          "strengths": [{"age": 7, "comp": 29.70}, {"age": 28, "comp": 31.10}]},
        {"mix_id": "M1-10 (10% RHA)", "rha_pct_cement_replacement": 10, "cement_kg_m3": 450.0, "rha_kg_m3": 50.0, "fine_agg_kg_m3": 780, "coarse_agg_kg_m3": 820, "other_additives": "SP Sika ViscoCrete-5930 150 mL/m3", "water_cement_ratio": 0.4,
          "strengths": [{"age": 7, "comp": 25.20}, {"age": 28, "comp": 30.20}]},
        {"mix_id": "M2-0 (0% RHA)", "rha_pct_cement_replacement": 0, "cement_kg_m3": 450.0, "rha_kg_m3": 0, "fine_agg_kg_m3": 796.5, "coarse_agg_kg_m3": 846, "other_additives": "SP Sika ViscoCrete-5930 150 mL/m3 (strengths figure-only)", "water_cement_ratio": 0.4,
          "strengths": []},
        {"mix_id": "M2-2.5 (2.5% RHA)", "rha_pct_cement_replacement": 2.5, "cement_kg_m3": 438.75, "rha_kg_m3": 11.25, "fine_agg_kg_m3": 796.5, "coarse_agg_kg_m3": 846, "other_additives": "SP Sika ViscoCrete-5930 150 mL/m3 (strengths figure-only)", "water_cement_ratio": 0.4,
          "strengths": []},
        {"mix_id": "M2-5 (5% RHA)", "rha_pct_cement_replacement": 5, "cement_kg_m3": 427.5, "rha_kg_m3": 22.5, "fine_agg_kg_m3": 796.5, "coarse_agg_kg_m3": 846, "other_additives": "SP Sika ViscoCrete-5930 150 mL/m3 (strengths figure-only)", "water_cement_ratio": 0.4,
          "strengths": []},
        {"mix_id": "M2-7.5 (7.5% RHA)", "rha_pct_cement_replacement": 7.5, "cement_kg_m3": 416.25, "rha_kg_m3": 33.75, "fine_agg_kg_m3": 796.5, "coarse_agg_kg_m3": 846, "other_additives": "SP Sika ViscoCrete-5930 150 mL/m3 (strengths figure-only)", "water_cement_ratio": 0.4,
          "strengths": []},
        {"mix_id": "M2-10 (10% RHA)", "rha_pct_cement_replacement": 10, "cement_kg_m3": 405.0, "rha_kg_m3": 45.0, "fine_agg_kg_m3": 796.5, "coarse_agg_kg_m3": 846, "other_additives": "SP Sika ViscoCrete-5930 150 mL/m3 (strengths figure-only)", "water_cement_ratio": 0.4,
          "strengths": []},
        {"mix_id": "M3-0 (0% RHA)", "rha_pct_cement_replacement": 0, "cement_kg_m3": 400.0, "rha_kg_m3": 0, "fine_agg_kg_m3": 828, "coarse_agg_kg_m3": 868, "other_additives": "SP Sika ViscoCrete-5930 150 mL/m3 (strengths figure-only)", "water_cement_ratio": 0.4,
          "strengths": []},
        {"mix_id": "M3-2.5 (2.5% RHA)", "rha_pct_cement_replacement": 2.5, "cement_kg_m3": 390.0, "rha_kg_m3": 10.0, "fine_agg_kg_m3": 828, "coarse_agg_kg_m3": 868, "other_additives": "SP Sika ViscoCrete-5930 150 mL/m3 (strengths figure-only)", "water_cement_ratio": 0.4,
          "strengths": []},
        {"mix_id": "M3-5 (5% RHA)", "rha_pct_cement_replacement": 5, "cement_kg_m3": 380.0, "rha_kg_m3": 20.0, "fine_agg_kg_m3": 828, "coarse_agg_kg_m3": 868, "other_additives": "SP Sika ViscoCrete-5930 150 mL/m3 (strengths figure-only)", "water_cement_ratio": 0.4,
          "strengths": []},
        {"mix_id": "M3-7.5 (7.5% RHA)", "rha_pct_cement_replacement": 7.5, "cement_kg_m3": 370.0, "rha_kg_m3": 30.0, "fine_agg_kg_m3": 828, "coarse_agg_kg_m3": 868, "other_additives": "SP Sika ViscoCrete-5930 150 mL/m3 (strengths figure-only)", "water_cement_ratio": 0.4,
          "strengths": []},
        {"mix_id": "M3-10 (10% RHA)", "rha_pct_cement_replacement": 10, "cement_kg_m3": 360.0, "rha_kg_m3": 40.0, "fine_agg_kg_m3": 828, "coarse_agg_kg_m3": 868, "other_additives": "SP Sika ViscoCrete-5930 150 mL/m3 (strengths figure-only)", "water_cement_ratio": 0.4,
          "strengths": []}
      ]
    },
    {
      "paper_id": "2022_05",
      "source_file": "2022/05_Study_on_Slag-Rice_Husk_Ash_based_Alkali_Activated_Concrete.pdf",
      "paper_title": "Study on Slag-Rice Husk Ash based Alkali Activated Concrete",
      "authors": "Das, Laskar, Hussain",
      "country_region": "India (Assam; Jorhat Engineering College / NIT Mizoram)",
      "rha_source_location": "Agro-based biomass industry, Assam, India; ground in Los Angeles abrasion machine (15 or 30 min)",
      "material_type": "OPC concrete with RHA (CM1 series, RHA fineness study) and plain OPC control (CM2)",
      "primary_binder_scm": "OPC+RHA",
      "output_availability": "Compressive strength tabulated at 7 and 28 days (Tables 7 and 11)",
      "value_source": "Comp MPa verbatim from Table 7 (CM1) and Table 11 (CM2). CM1 proportions given only as 6-cube batch masses (Table 3), not kg/m3 -> CM1 cement/agg kg/m3 left blank. CM2 proportions in kg/m3 (Table 5).",
      "data_origin": "primary",
      "notes": "CM1: OPC concrete, RHA fixed at 15% by weight of cement; variable is RHA grinding/fineness (FM0=0% control; FM1=raw RHA; FM2=15 min ground; FM3=30 min ground). Batch (6 cubes): cement 3.07 kg (FM0) / 2.61 kg (FM1-3), RHA 0.46 kg, FA 5.38, CA 8.56, water 1538 mL + 171 mL extra -> w/c ~0.50-0.56. CM2: separate plain OPC control mix, w/c 0.40. Companion alkali-activated (GGBS+RHA, no OPC) series recorded under paper_id 2022_05b.",
      "evidence": "Table 7 comp MPa: FM0 20.5/26.5; FM1 6.63/7.36; FM2 20.93/27.53; FM3 19.86/25.93 (7d/28d). Table 5 CM2 mix: cement 389, CA 1134, FA 710, water 155.57 kg/m3, w/c 0.40. Table 11: CM2 comp 17.89/27.53 (7d/28d).",
      "mixes": [
        {"mix_id": "FM0 (0% RHA, control)", "rha_pct_cement_replacement": 0, "cement_kg_m3": null, "rha_kg_m3": null, "fine_agg_kg_m3": null, "coarse_agg_kg_m3": null, "other_additives": "none; batch ratio cement:FA:CA = 3.07:5.38:8.56", "water_cement_ratio": 0.5,
          "strengths": [{"age": 7, "comp": 20.5}, {"age": 28, "comp": 26.5}]},
        {"mix_id": "FM1 (15% RHA, raw/unground)", "rha_pct_cement_replacement": 15, "cement_kg_m3": null, "rha_kg_m3": null, "fine_agg_kg_m3": null, "coarse_agg_kg_m3": null, "other_additives": "Raw RHA (no grinding), batch RHA 0.46 kg", "water_cement_ratio": 0.5,
          "strengths": [{"age": 7, "comp": 6.63}, {"age": 28, "comp": 7.36}]},
        {"mix_id": "FM2 (15% RHA, 15 min ground)", "rha_pct_cement_replacement": 15, "cement_kg_m3": null, "rha_kg_m3": null, "fine_agg_kg_m3": null, "coarse_agg_kg_m3": null, "other_additives": "RHA ground 15 min (fineness 310 m2/kg)", "water_cement_ratio": 0.5,
          "strengths": [{"age": 7, "comp": 20.93}, {"age": 28, "comp": 27.53}]},
        {"mix_id": "FM3 (15% RHA, 30 min ground)", "rha_pct_cement_replacement": 15, "cement_kg_m3": null, "rha_kg_m3": null, "fine_agg_kg_m3": null, "coarse_agg_kg_m3": null, "other_additives": "RHA ground 30 min (fineness 800 m2/kg)", "water_cement_ratio": 0.5,
          "strengths": [{"age": 7, "comp": 19.86}, {"age": 28, "comp": 25.93}]},
        {"mix_id": "CM2 (plain OPC control)", "rha_pct_cement_replacement": 0, "cement_kg_m3": 389, "rha_kg_m3": 0, "fine_agg_kg_m3": 710, "coarse_agg_kg_m3": 1134, "other_additives": "none", "water_cement_ratio": 0.40,
          "strengths": [{"age": 7, "comp": 17.89}, {"age": 28, "comp": 27.53}]}
      ]
    },
    {
      "paper_id": "2022_05b",
      "source_file": "2022/05_Study_on_Slag-Rice_Husk_Ash_based_Alkali_Activated_Concrete.pdf",
      "paper_title": "Study on Slag-Rice Husk Ash based Alkali Activated Concrete (alkali-activated GGBS+RHA series)",
      "authors": "Das, Laskar, Hussain",
      "country_region": "India (Assam; Jorhat Engineering College / NIT Mizoram)",
      "rha_source_location": "Agro-based biomass industry, Assam, India; ground (15 min)",
      "material_type": "Alkali-activated concrete (GGBS + RHA binder, NaOH 10M activator; NO Portland cement)",
      "primary_binder_scm": "Alkali-activated GGBS+RHA (no OPC)",
      "output_availability": "Compressive strength tabulated at 7 and 28 days (Table 9)",
      "value_source": "kg/m3 verbatim from Table 4; comp MPa verbatim from Table 9.",
      "data_origin": "primary",
      "notes": "NOT OPC concrete - alkali-activated (geopolymer) binder. RHA replaces GGBS (slag) at 0/10/20/30% of total binder. No cement; cement_kg_m3 left blank. Alkali activator solution/binder (a/b) ratio 0.65; NaOH 10 molar (213.2 kg/m3). GGBS per mix: M0 328, M1 295.2, M2 262.4, M3 229.6 kg/m3. rha_pct here = % of total binder (GGBS+RHA). Provided with binder flag so it can be filtered out of OPC-only modeling.",
      "evidence": "Table 4 mix (kg/m3): GGBS 328/295.2/262.4/229.6; RHA 0/32.8/65.6/98.4; CA 1134; FA 710; NaOH 213.2; a/b 0.65. Table 9 comp MPa 7d/28d: M0 4.46/24.6; M1 12/27.33; M2 9.6/25.4; M3 9.2/24.23.",
      "mixes": [
        {"mix_id": "M0 (0% RHA, GGBS only)", "rha_pct_cement_replacement": 0, "cement_kg_m3": null, "rha_kg_m3": 0, "fine_agg_kg_m3": 710, "coarse_agg_kg_m3": 1134, "other_additives": "GGBS 328 kg/m3; NaOH 10M 213.2 kg/m3; a/b 0.65; no OPC", "water_cement_ratio": null,
          "strengths": [{"age": 7, "comp": 4.46}, {"age": 28, "comp": 24.6}]},
        {"mix_id": "M1 (10% RHA of binder)", "rha_pct_cement_replacement": 10, "cement_kg_m3": null, "rha_kg_m3": 32.8, "fine_agg_kg_m3": 710, "coarse_agg_kg_m3": 1134, "other_additives": "GGBS 295.2 kg/m3; NaOH 10M 213.2 kg/m3; a/b 0.65; no OPC", "water_cement_ratio": null,
          "strengths": [{"age": 7, "comp": 12.0}, {"age": 28, "comp": 27.33}]},
        {"mix_id": "M2 (20% RHA of binder)", "rha_pct_cement_replacement": 20, "cement_kg_m3": null, "rha_kg_m3": 65.6, "fine_agg_kg_m3": 710, "coarse_agg_kg_m3": 1134, "other_additives": "GGBS 262.4 kg/m3; NaOH 10M 213.2 kg/m3; a/b 0.65; no OPC", "water_cement_ratio": null,
          "strengths": [{"age": 7, "comp": 9.6}, {"age": 28, "comp": 25.4}]},
        {"mix_id": "M3 (30% RHA of binder)", "rha_pct_cement_replacement": 30, "cement_kg_m3": null, "rha_kg_m3": 98.4, "fine_agg_kg_m3": 710, "coarse_agg_kg_m3": 1134, "other_additives": "GGBS 229.6 kg/m3; NaOH 10M 213.2 kg/m3; a/b 0.65; no OPC", "water_cement_ratio": null,
          "strengths": [{"age": 7, "comp": 9.2}, {"age": 28, "comp": 24.23}]}
      ]
    },
    {
      "paper_id": "2022_14",
      "source_file": "2022/14_QUANTIFICATION_OF_HYDRATION_PRODUCTS_IN_RICE_HUSK_ASH_RHA-BLENDED_CEMENT_CONCRETE_WITH_CRUMB_WASTE_RUBBER_TIRES_CWRT_amp.pdf",
      "paper_title": "Quantification of Hydration Products in Rice Husk Ash (RHA)-Blended Cement Concrete with Crumb Waste Rubber Tires (CWRT) and its Correlation with Mechanical Performance",
      "authors": "David, De Jesus, Mendoza",
      "country_region": "Philippines (De La Salle University)",
      "rha_source_location": "Open-air burning (RHA-O), Philippines; ground in Los Angeles abrasion machine to ASTM C618 fineness",
      "material_type": "RHA-blended cement concrete with crumb waste rubber tire (CWRT) as fine-aggregate replacement",
      "primary_binder_scm": "OPC+RHA",
      "output_availability": "Compressive and splitting tensile (28 days) only in Fig 6; only split tensile R17.5C0 = 3.06 MPa stated in text (+31.2% vs control -> control 2.33 MPa derived). Comp absolutes not stated -> blank.",
      "value_source": "kg/m3 verbatim from Table 3. Split tensile R17.5C0 = 3.06 MPa verbatim; control R0C0 split = 2.33 COMPUTED (3.06/1.312). All compressive strengths and remaining split values are figure-only -> blank.",
      "data_origin": "primary",
      "notes": "Concrete per ACI 211.1 at w/c 0.5 (note: batch water 241 / binder 418 ~ 0.58; reported design w/c 0.5). RHA-O fixed at 17.5% of cement; CWRT replaces fine aggregate by volume at 0/5/10/15%. Mortar series (Table 2) and high-temperature data also in paper but strengths figure-only. Optimal: 17.5% RHA-O + 5% CWRT comparable comp + higher split than control.",
      "evidence": "Table 3 (kg/m3, w/c 0.5): R0C0 cement 418/RHA 0/FA 779/CWRT 0/CA 1151/water 241; R0C10 418/0/701/38/1151/241; R17.5C0 345/73/779/0/1151/241; R17.5C5 345/73/740/19/1151/241; R17.5C10 345/73/701/38/1151/241; R17.5C15 345/73/662/57/1151/241. Split tensile R17.5C0 3.06 MPa (+31.2%); RHA-O+CWRT split +7.2% to +15.1% of control.",
      "mixes": [
        {"mix_id": "R0C0 (control, 0% RHA, 0% rubber)", "rha_pct_cement_replacement": 0, "cement_kg_m3": 418, "rha_kg_m3": 0, "fine_agg_kg_m3": 779, "coarse_agg_kg_m3": 1151, "other_additives": "CWRT 0", "water_cement_ratio": 0.5,
          "strengths": [{"age": 28, "split": 2.33}]},
        {"mix_id": "R0C10 (0% RHA, 10% CWRT)", "rha_pct_cement_replacement": 0, "cement_kg_m3": 418, "rha_kg_m3": 0, "fine_agg_kg_m3": 701, "coarse_agg_kg_m3": 1151, "other_additives": "Crumb waste rubber tire (CWRT) 38 kg/m3 (10% of fine agg by vol)", "water_cement_ratio": 0.5,
          "strengths": []},
        {"mix_id": "R17.5C0 (17.5% RHA, 0% rubber)", "rha_pct_cement_replacement": 17.5, "cement_kg_m3": 345, "rha_kg_m3": 73, "fine_agg_kg_m3": 779, "coarse_agg_kg_m3": 1151, "other_additives": "CWRT 0", "water_cement_ratio": 0.5,
          "strengths": [{"age": 28, "split": 3.06}]},
        {"mix_id": "R17.5C5 (17.5% RHA, 5% CWRT)", "rha_pct_cement_replacement": 17.5, "cement_kg_m3": 345, "rha_kg_m3": 73, "fine_agg_kg_m3": 740, "coarse_agg_kg_m3": 1151, "other_additives": "Crumb waste rubber tire (CWRT) 19 kg/m3 (5% of fine agg by vol)", "water_cement_ratio": 0.5,
          "strengths": []},
        {"mix_id": "R17.5C10 (17.5% RHA, 10% CWRT)", "rha_pct_cement_replacement": 17.5, "cement_kg_m3": 345, "rha_kg_m3": 73, "fine_agg_kg_m3": 701, "coarse_agg_kg_m3": 1151, "other_additives": "Crumb waste rubber tire (CWRT) 38 kg/m3 (10% of fine agg by vol)", "water_cement_ratio": 0.5,
          "strengths": []},
        {"mix_id": "R17.5C15 (17.5% RHA, 15% CWRT)", "rha_pct_cement_replacement": 17.5, "cement_kg_m3": 345, "rha_kg_m3": 73, "fine_agg_kg_m3": 662, "coarse_agg_kg_m3": 1151, "other_additives": "Crumb waste rubber tire (CWRT) 57 kg/m3 (15% of fine agg by vol)", "water_cement_ratio": 0.5,
          "strengths": []}
      ]
    }
  ],
  "non_rha_agro_ash": [],
  "excluded_papers": [
    {"paper_id": "2022_01", "paper_title": "Factors affecting the CO2 emissions, cost efficiency and eco-strength efficiency of concrete containing rice husk ash: A database study", "reason": "Database/meta-analysis compiling >1000 RHA-concrete data points from the literature; individual mix+strength rows are in Table 1 / supplementary (not cleanly in body text). Logged in Cited_sources_to_fetch as a high-priority bulk source rather than extracted here."},
    {"paper_id": "2022_02", "paper_title": "Optimization of Green Concrete Containing Fly Ash and Rice Husk Ash Based on Hydro-Mechanical Properties and Life Cycle Assessment Considerations", "reason": "ANN/EPR model-development paper built on a compiled literature database (additional SCM was either FA OR RHA, not both); no new primary experimental RHA mix+strength rows extractable from body text. Compiled DB noted in Cited_sources_to_fetch."},
    {"paper_id": "2022_04", "paper_title": "Soft computing models to predict the compressive strength of GGBS/FA-geopolymer concrete", "reason": "GGBS/FA geopolymer compressive-strength ML modeling; no rice husk ash, no new experimental RHA mix."},
    {"paper_id": "2022_06", "paper_title": "Green Concrete: An Eco-Friendly Alternative to the OPC Concrete", "reason": "Review article (fly ash/RHA/silica fume/GGBFS/glass); only qualitative trends and figure values cited from other studies; no primary experimental mix+strength data."},
    {"paper_id": "2022_08", "paper_title": "Performance Evaluation of Rice-husk Ash Based Bacterial Concrete", "reason": "Bacterial self-healing RHA concrete; RHA described as fine-aggregate substitute (0/5/10/15) and cube notations (F/G/C/FB/CB/GB) are not mapped to RHA% in the text, so rows cannot be reliably assigned. Single mix design (w/c 0.46; cement 406.22, fine 523.64, coarse 1244.40 kg/m3) noted but not extractable per-RHA-level."},
    {"paper_id": "2022_09", "paper_title": "Use of recycled coal bottom ash in reinforced concrete beams as replacement for aggregate", "reason": "Recycled coal bottom ash as aggregate replacement; no rice husk ash."},
    {"paper_id": "2022_11", "paper_title": "Evaluation of structural performances of metakaolin based geopolymer concrete", "reason": "Metakaolin geopolymer concrete; no rice husk ash."},
    {"paper_id": "2022_12", "paper_title": "Influence of rice husk ash substitution on some physical, mechanical and durability properties of the metakaolin-based geopolymer mortar", "reason": "Metakaolin-based geopolymer MORTAR (no OPC) in which RHA substitutes SAND (25/50/75% by wt), i.e. RHA is an aggregate/filler, not a cement replacement - out of scope for the OPC RHA-cement-replacement schema. Comp & flexural data noted for reference: MK comp 45.68/40.47 & flex 8.53/8.95; MK-RHA25 49.13/53.60 & 8.44/8.81; MK-RHA50 50.12/53.65 & 8.39/7.69; MK-RHA75 35.13/33.85 & 7.18/5.80 (7d/28d, MPa)."},
    {"paper_id": "2022_13", "paper_title": "Rice husk char as a potential electrode material for supercapacitors", "reason": "Energy storage / electrode material; no concrete or mortar."},
    {"paper_id": "2022_15", "paper_title": "Highly active heterogeneous hydrogenation catalysts prepared from cobalt complexes and rice husk waste", "reason": "Catalysis/chemistry; no concrete or mortar."}
  ],
  "cited_sources_to_fetch": [
    {"from_paper": "2022_01", "citation": "Hashmi/Ince et al. (2022). Factors affecting the CO2 emissions, cost efficiency and eco-strength efficiency of concrete containing rice husk ash: A database study. Construction and Building Materials, 332, 126905.", "reason": "HIGH PRIORITY: compiled database of 1018 RHA-concrete data points from ~60 literature sources (Table 1 lists authors, number of data points, 28-day compressive strength, water:binder ratio, mix constituents, plasticizers). Obtain the article's Table 1 / supplementary database to bulk-import mix proportions + 28-day strength rows and the underlying source papers.", "doi": "10.1016/j.conbuildmat.2022.126905"},
    {"from_paper": "2022_02", "citation": "Mater/Bakhoum et al. (2022). Optimization of Green Concrete Containing Fly Ash and Rice Husk Ash ... Civil Engineering Journal, 8(12).", "reason": "ANN/EPR model trained on a compiled literature database of FA-or-RHA concrete (compressive strength at 3/7/28/60/90 days; split tensile, flexural, bond, modulus of elasticity, permeability). Ranges: binder 340-630 kg/m3, Fc28 20-105 MPa. Obtain its dataset/supplementary for individual mix rows.", "doi": "10.28991/cej-2022-08-12-018"}
  ]
}

File: extraction/2023.json
{
  "year": 2023,
  "rha_dataset": [
    {
      "paper_id": "2023_01",
      "source_file": "2023/01_Effect_of_Rice_Husk_Ash_on_the_Properties_of_Concrete.pdf",
      "paper_title": "Effect of Rice Husk Ash on the Properties of Concrete",
      "authors": "Singh, Shukla",
      "country_region": "India (Gwalior, Madhya Pradesh; MITS Gwalior)",
      "rha_source_location": "Indian rice husk; husk incinerated (short combustion ~500-600C); silica content 84-92%. Specific mill not named.",
      "material_type": "Concrete M20 grade (mix ratio 1:1.5:3, IS 10262:2019)",
      "primary_binder_scm": "OPC+RHA",
      "output_availability": "Compressive tabulated at 7/14/28 days (Table 6); flexural and split tensile tabulated at 28 days only (Table 7, '4 weeks').",
      "value_source": "Comp MPa verbatim from Table 6; flexural & split MPa verbatim from Table 7. Mix given only as ratio 1:1.5:3 with w/c 0.45 (no kg/m3 reported) -> cement/agg kg/m3 left blank.",
      "data_origin": "primary",
      "notes": "OPC 53 grade. RHA replacement 0/10/15/20/25/30% (Control, C10-C30). w/c 0.45 constant; plasticizer (polymer base) 1% by weight of cement. kg/m3 not reported (ratio 1:1.5:3 only). Abstract intro mentions 2.5/5/7.5/10% but the actual specimen series is 10-30% (Table 4). Optimum ~25% by compressive strength.",
      "evidence": "Table 6 comp (7/14/28d): Control 17.955/25.91/28.5; C10 18.9/27.27/30; C15 20.16/29.09/32; C20 20.79/30.00/33; C25 20.79/30.00/33; C30 18.27/26.36/29. Table 7 (28d): flex/split Control 4.2/3.1; C10 4.27/3.1; C15 4.34/3.2; C20 4.34/3.2; C25 4.25/3.3; C30 4.2/3.1.",
      "mixes": [
        {"mix_id": "Control (0% RHA)", "rha_pct_cement_replacement": 0, "cement_kg_m3": null, "rha_kg_m3": null, "fine_agg_kg_m3": null, "coarse_agg_kg_m3": null, "other_additives": "Plasticizer (polymer base) 1% by wt of cement; mix 1:1.5:3", "water_cement_ratio": 0.45,
          "strengths": [{"age": 7, "comp": 17.955}, {"age": 14, "comp": 25.91}, {"age": 28, "comp": 28.5, "flexural": 4.2, "split": 3.1}]},
        {"mix_id": "C10 (10% RHA)", "rha_pct_cement_replacement": 10, "cement_kg_m3": null, "rha_kg_m3": null, "fine_agg_kg_m3": null, "coarse_agg_kg_m3": null, "other_additives": "Plasticizer (polymer base) 1% by wt of cement; mix 1:1.5:3", "water_cement_ratio": 0.45,
          "strengths": [{"age": 7, "comp": 18.9}, {"age": 14, "comp": 27.27}, {"age": 28, "comp": 30, "flexural": 4.27, "split": 3.1}]},
        {"mix_id": "C15 (15% RHA)", "rha_pct_cement_replacement": 15, "cement_kg_m3": null, "rha_kg_m3": null, "fine_agg_kg_m3": null, "coarse_agg_kg_m3": null, "other_additives": "Plasticizer (polymer base) 1% by wt of cement; mix 1:1.5:3", "water_cement_ratio": 0.45,
          "strengths": [{"age": 7, "comp": 20.16}, {"age": 14, "comp": 29.09}, {"age": 28, "comp": 32, "flexural": 4.34, "split": 3.2}]},
        {"mix_id": "C20 (20% RHA)", "rha_pct_cement_replacement": 20, "cement_kg_m3": null, "rha_kg_m3": null, "fine_agg_kg_m3": null, "coarse_agg_kg_m3": null, "other_additives": "Plasticizer (polymer base) 1% by wt of cement; mix 1:1.5:3", "water_cement_ratio": 0.45,
          "strengths": [{"age": 7, "comp": 20.79}, {"age": 14, "comp": 30.00}, {"age": 28, "comp": 33, "flexural": 4.34, "split": 3.2}]},
        {"mix_id": "C25 (25% RHA)", "rha_pct_cement_replacement": 25, "cement_kg_m3": null, "rha_kg_m3": null, "fine_agg_kg_m3": null, "coarse_agg_kg_m3": null, "other_additives": "Plasticizer (polymer base) 1% by wt of cement; mix 1:1.5:3", "water_cement_ratio": 0.45,
          "strengths": [{"age": 7, "comp": 20.79}, {"age": 14, "comp": 30.00}, {"age": 28, "comp": 33, "flexural": 4.25, "split": 3.3}]},
        {"mix_id": "C30 (30% RHA)", "rha_pct_cement_replacement": 30, "cement_kg_m3": null, "rha_kg_m3": null, "fine_agg_kg_m3": null, "coarse_agg_kg_m3": null, "other_additives": "Plasticizer (polymer base) 1% by wt of cement; mix 1:1.5:3", "water_cement_ratio": 0.45,
          "strengths": [{"age": 7, "comp": 18.27}, {"age": 14, "comp": 26.36}, {"age": 28, "comp": 29, "flexural": 4.2, "split": 3.1}]}
      ]
    },
    {
      "paper_id": "2023_02",
      "source_file": "2023/02_An_Experimental_Study_on_Concrete_with_Partial_Replacement_of_Cement_By_Rice_Husk_Ash_and_Bagasse_Ash.pdf",
      "paper_title": "An Experimental Study on Concrete with Partial Replacement of Cement By Rice Husk Ash and Bagasse Ash",
      "authors": "Dhanalakshmi, Jeyaseela, Karthika, Leema Margret",
      "country_region": "India (Sivakasi, Tamil Nadu; P.S.R Engineering College)",
      "rha_source_location": "Not specified (agro-waste rice husk ash; pozzolanic). Used with sugarcane bagasse ash.",
      "material_type": "Concrete M30 grade",
      "primary_binder_scm": "OPC+RHA+BA",
      "output_availability": "Compressive (Table 3), split tensile (Table 4) and flexural (Table 5) all tabulated at 7/14/28 days.",
      "value_source": "All kg/m3 verbatim from Table 2; all strengths verbatim from Tables 3-5.",
      "data_origin": "primary",
      "notes": "Ternary binder: cement + RHA + sugarcane bagasse ash (BA). Total binder ~348.3 kg/m3 constant; for M2-M8 cement fixed at 243.82 (70%) and the remaining 30% split between RHA and BA. RHA% (of binder): M1 0; M2 30; M3 25; M4 20; M5 15; M6 10; M7 5; M8 0. w/c 0.55; SP Conplast 340 = 5.23 kg/m3; FA 790, CA 1038.41, water 191.57 kg/m3 for all mixes. M4 (20%RHA+10%BA) optimum. M6 14d flexural printed as '302' = OCR error for 3.02.",
      "evidence": "Table 2 (kg/m3): cement/RHA/BA per mix as below; FA 790, CA 1038.41, water 191.57, SP 5.23 all mixes. Table 3 comp 7/14/28d; Table 4 split 7/14/28d; Table 5 flexural 7/14/28d.",
      "mixes": [
        {"mix_id": "M1 (control, 0% RHA, 0% BA)", "rha_pct_cement_replacement": 0, "cement_kg_m3": 348.32, "rha_kg_m3": 0, "fine_agg_kg_m3": 790, "coarse_agg_kg_m3": 1038.41, "other_additives": "Bagasse ash 0; SP Conplast 340 5.23 kg/m3; water 191.57 kg/m3", "water_cement_ratio": 0.55,
          "strengths": [{"age": 7, "comp": 32.1, "split": 2.51, "flexural": 3.96}, {"age": 14, "comp": 38, "split": 3.1, "flexural": 4.24}, {"age": 28, "comp": 42, "split": 3.8, "flexural": 4.31}]},
        {"mix_id": "M2 (30% RHA, 0% BA)", "rha_pct_cement_replacement": 30, "cement_kg_m3": 243.82, "rha_kg_m3": 104.49, "fine_agg_kg_m3": 790, "coarse_agg_kg_m3": 1038.41, "other_additives": "Bagasse ash 0; SP Conplast 340 5.23 kg/m3; water 191.57 kg/m3", "water_cement_ratio": 0.55,
          "strengths": [{"age": 7, "comp": 26.2, "split": 2.83, "flexural": 1.71}, {"age": 14, "comp": 28.5, "split": 2.94, "flexural": 2.04}, {"age": 28, "comp": 32.3, "split": 3.0, "flexural": 2.45}]},
        {"mix_id": "M3 (25% RHA, 5% BA)", "rha_pct_cement_replacement": 25, "cement_kg_m3": 243.82, "rha_kg_m3": 87.08, "fine_agg_kg_m3": 790, "coarse_agg_kg_m3": 1038.41, "other_additives": "Bagasse ash 17.41 kg/m3; SP Conplast 340 5.23 kg/m3; water 191.57 kg/m3", "water_cement_ratio": 0.55,
          "strengths": [{"age": 7, "comp": 32.6, "split": 3.21, "flexural": 2.5}, {"age": 14, "comp": 33.8, "split": 3.3, "flexural": 3.34}, {"age": 28, "comp": 36.2, "split": 3.5, "flexural": 4.08}]},
        {"mix_id": "M4 (20% RHA, 10% BA)", "rha_pct_cement_replacement": 20, "cement_kg_m3": 243.82, "rha_kg_m3": 69.66, "fine_agg_kg_m3": 790, "coarse_agg_kg_m3": 1038.41, "other_additives": "Bagasse ash 34.8 kg/m3; SP Conplast 340 5.23 kg/m3; water 191.57 kg/m3", "water_cement_ratio": 0.55,
          "strengths": [{"age": 7, "comp": 35.5, "split": 5.65, "flexural": 4.21}, {"age": 14, "comp": 38.6, "split": 5.8, "flexural": 4.35}, {"age": 28, "comp": 44.2, "split": 6.1, "flexural": 4.52}]},
        {"mix_id": "M5 (15% RHA, 15% BA)", "rha_pct_cement_replacement": 15, "cement_kg_m3": 243.82, "rha_kg_m3": 52.24, "fine_agg_kg_m3": 790, "coarse_agg_kg_m3": 1038.41, "other_additives": "Bagasse ash 52.24 kg/m3; SP Conplast 340 5.23 kg/m3; water 191.57 kg/m3", "water_cement_ratio": 0.55,
          "strengths": [{"age": 7, "comp": 34.8, "split": 4.3, "flexural": 1.78}, {"age": 14, "comp": 35.3, "split": 4.9, "flexural": 2.1}, {"age": 28, "comp": 36.8, "split": 5.4, "flexural": 3.27}]},
        {"mix_id": "M6 (10% RHA, 20% BA)", "rha_pct_cement_replacement": 10, "cement_kg_m3": 243.82, "rha_kg_m3": 34.8, "fine_agg_kg_m3": 790, "coarse_agg_kg_m3": 1038.41, "other_additives": "Bagasse ash 69.66 kg/m3; SP Conplast 340 5.23 kg/m3; water 191.57 kg/m3", "water_cement_ratio": 0.55,
          "strengths": [{"age": 7, "comp": 28.6, "split": 3.6, "flexural": 2.68}, {"age": 14, "comp": 29.3, "split": 4.1, "flexural": 3.02}, {"age": 28, "comp": 33.3, "split": 4.8, "flexural": 3.72}]},
        {"mix_id": "M7 (5% RHA, 25% BA)", "rha_pct_cement_replacement": 5, "cement_kg_m3": 243.82, "rha_kg_m3": 17.41, "fine_agg_kg_m3": 790, "coarse_agg_kg_m3": 1038.41, "other_additives": "Bagasse ash 87.08 kg/m3; SP Conplast 340 5.23 kg/m3; water 191.57 kg/m3", "water_cement_ratio": 0.55,
          "strengths": [{"age": 7, "comp": 26.3, "split": 2.83, "flexural": 2.25}, {"age": 14, "comp": 28.6, "split": 3.2, "flexural": 2.76}, {"age": 28, "comp": 31.0, "split": 3.5, "flexural": 3.28}]},
        {"mix_id": "M8 (0% RHA, 30% BA)", "rha_pct_cement_replacement": 0, "cement_kg_m3": 243.82, "rha_kg_m3": 0, "fine_agg_kg_m3": 790, "coarse_agg_kg_m3": 1038.41, "other_additives": "Bagasse ash 104.49 kg/m3; SP Conplast 340 5.23 kg/m3; water 191.57 kg/m3", "water_cement_ratio": 0.55,
          "strengths": [{"age": 7, "comp": 25.5, "split": 2.46, "flexural": 1.64}, {"age": 14, "comp": 28.2, "split": 3.1, "flexural": 1.98}, {"age": 28, "comp": 30.8, "split": 3.7, "flexural": 2.41}]}
      ]
    },
    {
      "paper_id": "2023_10",
      "source_file": "2023/10_Experimental_investigation_on_properties_of_concrete_with_rice_husk_ash_and_water_hyacinth_ash.pdf",
      "paper_title": "Experimental investigation on properties of concrete with rice husk ash and water hyacinth ash",
      "authors": "Varghese, Vasudev R",
      "country_region": "India (Ernakulam, Kerala; Toc H Institute of Science and Technology)",
      "rha_source_location": "Not specified (by-product of thermal treatment of rice husks; pozzolanic). Used with water hyacinth ash (WHA).",
      "material_type": "Concrete M30 grade (IS 10262:2019)",
      "primary_binder_scm": "OPC+RHA (and OPC+RHA+WHA series)",
      "output_availability": "RHA-only series: compressive (Table 3) and split tensile (Table 5) at 7/28 days - clean. RHA+WHA combination series: mix proportions in Table 2, but strength Tables 4 & 6 appear duplicated/mislabeled (values repeat the RHA-only series and contradict the stated optimum R15W10 = 33.22/43.1 MPa), so combo strengths left blank.",
      "value_source": "kg/m3 verbatim from Table 2. RHA-series comp from Table 3, split from Table 5 (verbatim). WHA-combo strengths NOT recorded (Tables 4 & 6 internally inconsistent).",
      "data_origin": "primary",
      "notes": "OPC 53 grade; M-sand fine aggregate; PCE superplasticizer 0.4%. w/c reported 0.42 (note: tabulated batch water 144 / cement 400 = 0.36; recorded as stated 0.42). Total binder 400 kg/m3 constant. RHA% of binder = RHA/400 (RHA5=5%, RHA10=10%, RHA15=15%, RHA20=20%). Combo mixes hold RHA at 15% (60 kg/m3) and add WHA 5/10/15/20%. Optimum: RHA15 (comp 42.73 MPa @28d); combination optimum R15W10. FA 655, CA 1259, water 144 kg/m3 all mixes.",
      "evidence": "Table 2 kg/m3 (cement/RHA/WHA): CM 400/0/0; RHA5 380/20/0; RHA10 360/40/0; RHA15 340/60/0; RHA20 320/80/0; R15W5 360/60/20; R15W10 320/60/40; R15W15 280/60/60; R15W20 240/60/80; FA 655, CA 1259, water 144 all. Table 3 comp (7/28d): CM 27.5/37.2; RHA5 28.6/37.9; RHA10 31.63/40.31; RHA15 33.11/42.73; RHA20 24.45/32.5. Table 5 split (7/28d): CM 2.24/2.97; RHA5 2.4/3.25; RHA10 2.52/3.56; RHA15 2.63/3.78; RHA20 2.12/2.71.",
      "mixes": [
        {"mix_id": "CM (control, 0% RHA)", "rha_pct_cement_replacement": 0, "cement_kg_m3": 400, "rha_kg_m3": 0, "fine_agg_kg_m3": 655, "coarse_agg_kg_m3": 1259, "other_additives": "PCE superplasticizer 0.4%; water 144 kg/m3", "water_cement_ratio": 0.42,
          "strengths": [{"age": 7, "comp": 27.5, "split": 2.24}, {"age": 28, "comp": 37.2, "split": 2.97}]},
        {"mix_id": "RHA5 (5% RHA)", "rha_pct_cement_replacement": 5, "cement_kg_m3": 380, "rha_kg_m3": 20, "fine_agg_kg_m3": 655, "coarse_agg_kg_m3": 1259, "other_additives": "PCE superplasticizer 0.4%; water 144 kg/m3", "water_cement_ratio": 0.42,
          "strengths": [{"age": 7, "comp": 28.6, "split": 2.4}, {"age": 28, "comp": 37.9, "split": 3.25}]},
        {"mix_id": "RHA10 (10% RHA)", "rha_pct_cement_replacement": 10, "cement_kg_m3": 360, "rha_kg_m3": 40, "fine_agg_kg_m3": 655, "coarse_agg_kg_m3": 1259, "other_additives": "PCE superplasticizer 0.4%; water 144 kg/m3", "water_cement_ratio": 0.42,
          "strengths": [{"age": 7, "comp": 31.63, "split": 2.52}, {"age": 28, "comp": 40.31, "split": 3.56}]},
        {"mix_id": "RHA15 (15% RHA)", "rha_pct_cement_replacement": 15, "cement_kg_m3": 340, "rha_kg_m3": 60, "fine_agg_kg_m3": 655, "coarse_agg_kg_m3": 1259, "other_additives": "PCE superplasticizer 0.4%; water 144 kg/m3", "water_cement_ratio": 0.42,
          "strengths": [{"age": 7, "comp": 33.11, "split": 2.63}, {"age": 28, "comp": 42.73, "split": 3.78}]},
        {"mix_id": "RHA20 (20% RHA)", "rha_pct_cement_replacement": 20, "cement_kg_m3": 320, "rha_kg_m3": 80, "fine_agg_kg_m3": 655, "coarse_agg_kg_m3": 1259, "other_additives": "PCE superplasticizer 0.4%; water 144 kg/m3", "water_cement_ratio": 0.42,
          "strengths": [{"age": 7, "comp": 24.45, "split": 2.12}, {"age": 28, "comp": 32.5, "split": 2.71}]},
        {"mix_id": "R15W5 (15% RHA + 5% WHA)", "rha_pct_cement_replacement": 15, "cement_kg_m3": 360, "rha_kg_m3": 60, "fine_agg_kg_m3": 655, "coarse_agg_kg_m3": 1259, "other_additives": "Water hyacinth ash 20 kg/m3; PCE superplasticizer 0.4%; water 144 kg/m3", "water_cement_ratio": 0.42,
          "strengths": []},
        {"mix_id": "R15W10 (15% RHA + 10% WHA)", "rha_pct_cement_replacement": 15, "cement_kg_m3": 320, "rha_kg_m3": 60, "fine_agg_kg_m3": 655, "coarse_agg_kg_m3": 1259, "other_additives": "Water hyacinth ash 40 kg/m3; PCE superplasticizer 0.4%; water 144 kg/m3", "water_cement_ratio": 0.42,
          "strengths": []},
        {"mix_id": "R15W15 (15% RHA + 15% WHA)", "rha_pct_cement_replacement": 15, "cement_kg_m3": 280, "rha_kg_m3": 60, "fine_agg_kg_m3": 655, "coarse_agg_kg_m3": 1259, "other_additives": "Water hyacinth ash 60 kg/m3; PCE superplasticizer 0.4%; water 144 kg/m3", "water_cement_ratio": 0.42,
          "strengths": []},
        {"mix_id": "R15W20 (15% RHA + 20% WHA)", "rha_pct_cement_replacement": 15, "cement_kg_m3": 240, "rha_kg_m3": 60, "fine_agg_kg_m3": 655, "coarse_agg_kg_m3": 1259, "other_additives": "Water hyacinth ash 80 kg/m3; PCE superplasticizer 0.4%; water 144 kg/m3", "water_cement_ratio": 0.42,
          "strengths": []}
      ]
    },
    {
      "paper_id": "2023_13",
      "source_file": "2023/13_Effect_of_Rice-Husk_as_Replacement_Cement_on_Mechanical_Properties_Concrete.pdf",
      "paper_title": "Effect of Rice-Husk as Replacement Cement on Mechanical Properties Concrete",
      "authors": "Abu Bakar, Abdul Kudus, Mustaffa, Jamadin, Abbas, Hassan, Kamaruddin",
      "country_region": "Malaysia (Shah Alam, Selangor; Universiti Teknologi MARA)",
      "rha_source_location": "Local rice paddy, Malaysia; dried and furnace-burned to ash, then ground to required fineness.",
      "material_type": "Concrete (target 30 MPa)",
      "primary_binder_scm": "OPC+RHA",
      "output_availability": "Compressive (Fig 4) and flexural (Fig 5) at 7/14/28 days; no split tensile. Values taken from the printed data labels on the figures.",
      "value_source": "Comp & flexural MPa from Fig 4/Fig 5 data labels (printed numbers). Mix Table 1 values are mislabeled batch masses (cement 16.13 etc.), not true kg/m3 -> cement/agg kg/m3 left blank; only proportion ratio and w/c retained.",
      "data_origin": "primary",
      "notes": "OPC 42.5 (Tasek Cement); 10 mm coarse aggregate; SP MasterGlenium Sky 8333 at 1% of cement weight. RHA replacement 0/5/10/15%. w/c constant 0.54. Table 1 'kg/m3' values are actually batch masses (cement 16.13, RHA 0.81-2.42, fine 31.47-33.05, coarse 38.45-40.38, water 8.31-8.72) giving proportion ~1:2.05:2.50 with w/c 0.54; not recorded as kg/m3. Flexural at 5% (3.85 MPa) lowest; 10% RHA highest flexural (4.90 MPa). Compressive decreases with RHA (control 49.83 -> 5% 35.15 -> 15% 31.50 at 28d).",
      "evidence": "Fig 4 comp (7/14/28d): Control 40.80/45.86/49.83; 5%RHA 25.98/29.64/35.15; 10%RHA 24.60/28.75/33.00; 15%RHA 23.23/26.76/31.50. Fig 5 flexural (7/14/28d): Control 3.98/4.44/4.61; 5%RHA 3.75/3.80/3.85; 10%RHA 3.65/4.51/4.90; 15%RHA 2.65/4.50/4.70. Table 1 batch proportions ~1:2.05:2.50, w/c 0.54.",
      "mixes": [
        {"mix_id": "Control (0% RHA)", "rha_pct_cement_replacement": 0, "cement_kg_m3": null, "rha_kg_m3": null, "fine_agg_kg_m3": null, "coarse_agg_kg_m3": null, "other_additives": "SP MasterGlenium Sky 8333 1% of cement; proportion ~1:2.05:2.50 (batch)", "water_cement_ratio": 0.54,
          "strengths": [{"age": 7, "comp": 40.80, "flexural": 3.98}, {"age": 14, "comp": 45.86, "flexural": 4.44}, {"age": 28, "comp": 49.83, "flexural": 4.61}]},
        {"mix_id": "5% RHA", "rha_pct_cement_replacement": 5, "cement_kg_m3": null, "rha_kg_m3": null, "fine_agg_kg_m3": null, "coarse_agg_kg_m3": null, "other_additives": "SP MasterGlenium Sky 8333 1% of cement; proportion ~1:2.05:2.50 (batch)", "water_cement_ratio": 0.54,
          "strengths": [{"age": 7, "comp": 25.98, "flexural": 3.75}, {"age": 14, "comp": 29.64, "flexural": 3.80}, {"age": 28, "comp": 35.15, "flexural": 3.85}]},
        {"mix_id": "10% RHA", "rha_pct_cement_replacement": 10, "cement_kg_m3": null, "rha_kg_m3": null, "fine_agg_kg_m3": null, "coarse_agg_kg_m3": null, "other_additives": "SP MasterGlenium Sky 8333 1% of cement; proportion ~1:2.05:2.50 (batch)", "water_cement_ratio": 0.54,
          "strengths": [{"age": 7, "comp": 24.60, "flexural": 3.65}, {"age": 14, "comp": 28.75, "flexural": 4.51}, {"age": 28, "comp": 33.00, "flexural": 4.90}]},
        {"mix_id": "15% RHA", "rha_pct_cement_replacement": 15, "cement_kg_m3": null, "rha_kg_m3": null, "fine_agg_kg_m3": null, "coarse_agg_kg_m3": null, "other_additives": "SP MasterGlenium Sky 8333 1% of cement; proportion ~1:2.05:2.50 (batch)", "water_cement_ratio": 0.54,
          "strengths": [{"age": 7, "comp": 23.23, "flexural": 2.65}, {"age": 14, "comp": 26.76, "flexural": 4.50}, {"age": 28, "comp": 31.50, "flexural": 4.70}]}
      ]
    }
  ],
  "non_rha_agro_ash": [],
  "excluded_papers": [
    {"paper_id": "2023_03", "paper_title": "Development of sustainable high performance geopolymer concrete and mortar using agricultural biomass - A strength performance and sustainability analysis", "reason": "Alkali-activated GEOPOLYMER concrete and mortar (precursors silica fume / GGBS / RHA; no OPC) combined with ANN / multi-linear / swarm regression modeling. RHA is a geopolymer precursor, not an OPC cement replacement - out of scope for the OPC RHA-cement schema. Contains experimental geopolymer mix+strength data that could be mined separately if no-OPC systems are later included."},
    {"paper_id": "2023_04", "paper_title": "RETRACTED: Experimental study on the properties of ultra-high-strength geopolymer concrete with polypropylene fibers and ...", "reason": "RETRACTED article; also a no-OPC geopolymer concrete with polypropylene fibers. Excluded on both grounds (retraction + out-of-scope binder)."},
    {"paper_id": "2023_05", "paper_title": "Phytochemical and Nutrient Composition of Rice Husks", "reason": "Food/agricultural chemistry of rice husks (phytochemical and nutrient composition); no concrete or mortar, no mix or strength data."},
    {"paper_id": "2023_06", "paper_title": "Utilizing rice husk ash as a bio-waste material in geopolymer composites with aluminium oxide", "reason": "No-OPC geopolymer composite (RHA + aluminium oxide); RHA used as a silica/bio-waste precursor in a geopolymer matrix, not as OPC cement replacement in concrete - out of scope."},
    {"paper_id": "2023_07", "paper_title": "Effect of Bio-Cementation with Rice Husk Ash on Permeability of Silty Sand", "reason": "Geotechnical soil stabilization (bio-cementation / MICP of silty sand) using RHA; measures permeability of soil, not concrete/mortar mix design or strength - out of scope."},
    {"paper_id": "2023_08", "paper_title": "Potential utilization of natural zeolite, fly ash and rice husk ash for geopolymer concrete production", "reason": "No-OPC GEOPOLYMER concrete from natural zeolite + fly ash + RHA; mix designed on Al/Si ratio (1:2 to 1:4), max comp ~16.74 MPa. RHA is a geopolymer precursor, not an OPC cement replacement - out of scope."},
    {"paper_id": "2023_09", "paper_title": "A Study on Characteristics of Brake Pad Composite Materials by Varying the Composition of Epoxy, Rice Husk, Al2O3 and Fe2O3", "reason": "Epoxy/friction brake-pad composite material; no concrete or mortar, no cementitious mix or strength data."},
    {"paper_id": "2023_11", "paper_title": "Experimental investigation on marble dust, rice husk ash and fly ash based geopolymer brick", "reason": "No-OPC geopolymer BRICK (marble dust + RHA + fly ash); masonry-brick product, not OPC concrete/mortar with RHA cement replacement - out of scope."},
    {"paper_id": "2023_12", "paper_title": "Performance of bituminous paving mixtures containing recycled concrete aggregate, fly ash and rice husk ash: A probabilistic ...", "reason": "Asphalt / bituminous paving mixture (RCA + fly ash + RHA as filler); no cementitious concrete mix or compressive/flexural/split strengths - out of scope."},
    {"paper_id": "2023_14", "paper_title": "Utilization of Fly Ash and Rice Husk Ash in Cold Mix Asphalt as Filler", "reason": "Cold-mix asphalt with fly ash and RHA used as mineral filler; bituminous material, not OPC concrete/mortar - out of scope."},
    {"paper_id": "2023_15", "paper_title": "Central composite design application in the optimization of the effect of pumice stone on lightweight concrete properties", "reason": "Lightweight concrete with pumice stone coarse-aggregate replacement (RSM/CCD optimization). RHA appears only as a literature citation, not in the experimental mixes - no RHA data to extract."}
  ],
  "cited_sources_to_fetch": []
}
