Repository: rithee/Ricehusk_papers

File: extraction/2025.json
{
  "year": 2025,
  "rha_dataset": [
    {
      "paper_id": "2025_01",
      "source_file": "2025/01_Optimizing_fly_ash_and_rice_husk_ash_as_cement_replacements_on_the_mechani-cal_characteristics_of_pervious_concrete.pdf",
      "paper_title": "Optimizing fly ash and rice husk ash as cement replacements on the mechanical characteristics of pervious concrete",
      "authors": "Sathiparan et al.",
      "country_region": "Sri Lanka (University of Jaffna; Ampara/Puttalam materials)",
      "rha_source_location": "Rice mills Ampara, Sri Lanka",
      "material_type": "Pervious concrete (OPC 42.5N; agg:cement 2.5:1)",
      "primary_binder_scm": "OPC+RHA+FA",
      "output_availability": "Control and FA series tabulated Table 4; R10 28d comp in text; FA+RHA combos figure-only.",
      "value_source": "Table 3 proportions; Table 4 control @ W/B 0.30; R10 28d from conclusion (21.2 MPa).",
      "data_origin": "primary",
      "notes": "No kg/m3 batch weights. Pervious (coarse agg only). RHA combo mixes at W/B 0.30 not tabulated.",
      "evidence": "Control W/B 0.30: 12.25/15.43 MPa (7/28d). R10 @28d: 21.2 MPa.",
      "mixes": [
        {
          "mix_id": "Control (W/B 0.30)",
          "rha_pct_cement_replacement": 0,
          "cement_kg_m3": null,
          "rha_kg_m3": null,
          "fine_agg_kg_m3": null,
          "coarse_agg_kg_m3": null,
          "other_additives": "Agg:cement 2.5:1; no fine agg (pervious)",
          "water_cement_ratio": 0.3,
          "strengths": [
            {
              "age": 7,
              "comp": 12.25
            },
            {
              "age": 28,
              "comp": 15.43
            }
          ]
        },
        {
          "mix_id": "R10 (10% RHA, W/B 0.30)",
          "rha_pct_cement_replacement": 10,
          "cement_kg_m3": null,
          "rha_kg_m3": null,
          "fine_agg_kg_m3": null,
          "coarse_agg_kg_m3": null,
          "other_additives": "Agg:cement 2.5:1; cement fraction 0.90",
          "water_cement_ratio": 0.3,
          "strengths": [
            {
              "age": 28,
              "comp": 21.2
            }
          ]
        },
        {
          "mix_id": "F7.5R2.5 (2.5% RHA + 7.5% FA, W/B 0.30)",
          "rha_pct_cement_replacement": 2.5,
          "cement_kg_m3": null,
          "rha_kg_m3": null,
          "fine_agg_kg_m3": null,
          "coarse_agg_kg_m3": null,
          "other_additives": "FA 7.5% + RHA 2.5% of cement; strengths Fig. 7 only",
          "water_cement_ratio": 0.3,
          "strengths": []
        },
        {
          "mix_id": "F5.0R5.0 (5% RHA + 5% FA, W/B 0.30)",
          "rha_pct_cement_replacement": 5,
          "cement_kg_m3": null,
          "rha_kg_m3": null,
          "fine_agg_kg_m3": null,
          "coarse_agg_kg_m3": null,
          "other_additives": "FA 5% + RHA 5% of cement; strengths Fig. 7 only",
          "water_cement_ratio": 0.3,
          "strengths": []
        },
        {
          "mix_id": "F2.5R7.5 (7.5% RHA + 2.5% FA, W/B 0.30)",
          "rha_pct_cement_replacement": 7.5,
          "cement_kg_m3": null,
          "rha_kg_m3": null,
          "fine_agg_kg_m3": null,
          "coarse_agg_kg_m3": null,
          "other_additives": "FA 2.5% + RHA 7.5% of cement; strengths Fig. 7 only",
          "water_cement_ratio": 0.3,
          "strengths": []
        }
      ]
    },
    {
      "paper_id": "2025_04",
      "source_file": "2025/04_Comparison_of_fly_ash_and_rice_husk_ash_effects_on_the_mechanical_properties_of_roller_compacted_concrete_for_pavements.pdf",
      "paper_title": "Comparison of fly ash and rice husk ash effects on the mechanical properties of roller compacted concrete for pavements",
      "authors": "Ekolu, Solomon, Mqwebedu, Mpinda, Faku",
      "country_region": "South Africa (Nelson Mandela University, Port Elizabeth)",
      "rha_source_location": "Not specified (89.2% SiO2 pozzolan)",
      "material_type": "Roller compacted concrete (RCC) pavement, CEM I 52.5N",
      "primary_binder_scm": "OPC+RHA",
      "output_availability": "Full kg/m3 Table 3; 10RHA 28d comp in text; other ages/split in figures.",
      "value_source": "Table 3 mix proportions; 10RHA 28d comp 28 MPa from text.",
      "data_origin": "primary",
      "notes": "Total cementitious 201 kg/m3; water 152 kg/m3 (OMC). w/binder ~0.76.",
      "evidence": "10RHA: 28 MPa @28d. Split 2.0-2.5 MPa for <=10% RHA (Fig. 7, not per-mix).",
      "mixes": [
        {
          "mix_id": "0RHA (control)",
          "rha_pct_cement_replacement": 0,
          "cement_kg_m3": 201,
          "rha_kg_m3": 0,
          "fine_agg_kg_m3": 1100,
          "coarse_agg_kg_m3": 960,
          "other_additives": "Water 152 kg/m3",
          "water_cement_ratio": 0.756,
          "strengths": []
        },
        {
          "mix_id": "5RHA",
          "rha_pct_cement_replacement": 5,
          "cement_kg_m3": 191,
          "rha_kg_m3": 10,
          "fine_agg_kg_m3": 1100,
          "coarse_agg_kg_m3": 960,
          "other_additives": "Water 152 kg/m3",
          "water_cement_ratio": 0.756,
          "strengths": []
        },
        {
          "mix_id": "10RHA",
          "rha_pct_cement_replacement": 10,
          "cement_kg_m3": 181,
          "rha_kg_m3": 20,
          "fine_agg_kg_m3": 1100,
          "coarse_agg_kg_m3": 960,
          "other_additives": "Water 152 kg/m3",
          "water_cement_ratio": 0.756,
          "strengths": [
            {
              "age": 28,
              "comp": 28
            }
          ]
        },
        {
          "mix_id": "20RHA",
          "rha_pct_cement_replacement": 20,
          "cement_kg_m3": 161,
          "rha_kg_m3": 40,
          "fine_agg_kg_m3": 1100,
          "coarse_agg_kg_m3": 960,
          "other_additives": "Water 152 kg/m3",
          "water_cement_ratio": 0.756,
          "strengths": []
        },
        {
          "mix_id": "30RHA",
          "rha_pct_cement_replacement": 30,
          "cement_kg_m3": 141,
          "rha_kg_m3": 60,
          "fine_agg_kg_m3": 1100,
          "coarse_agg_kg_m3": 960,
          "other_additives": "Water 152 kg/m3",
          "water_cement_ratio": 0.756,
          "strengths": []
        }
      ]
    },
    {
      "paper_id": "2025_05",
      "source_file": "2025/05_Effect_of_Oil_Palm_Broom_Fiber_on_the_Mechanical_Properties_of_Rice_Husk_AshBlended_Concrete.pdf",
      "paper_title": "Effect of Oil Palm Broom Fiber on the Mechanical Properties of Rice Husk Ash-Blended Concrete",
      "authors": "Momoh et al.",
      "country_region": "USA (Georgia Tech); materials Nigeria (Ilorin)",
      "rha_source_location": "Rice milling Ojagboro, Ilorin, Nigeria",
      "material_type": "Concrete M25 target (OPC 42.5R)",
      "primary_binder_scm": "OPC+RHA",
      "output_availability": "Full kg/m3 Table 3; 28d comp + 7/28d flex Table 5-6; 7/14d comp figure-only.",
      "value_source": "Tables 3, 5, 6 verbatim.",
      "data_origin": "primary",
      "notes": "RHA fixed 10%; OPBF 0-5% vol. Peak comp 27.80 MPa @2.5% OPBF; peak flex 5.76 MPa @3% OPBF @28d.",
      "evidence": "Table 3-6 all mixes.",
      "mixes": [
        {
          "mix_id": "MIX 1 (10% RHA, 0% OPBF)",
          "rha_pct_cement_replacement": 10,
          "cement_kg_m3": 378.0,
          "rha_kg_m3": 42.0,
          "fine_agg_kg_m3": 698.0,
          "coarse_agg_kg_m3": 1162.0,
          "other_additives": "OPBF 0% vol; SP 4.2 kg/m3",
          "water_cement_ratio": 0.5,
          "strengths": [
            {
              "age": 28,
              "comp": 25.67
            },
            {
              "age": 7,
              "flexural": 3.24
            },
            {
              "age": 28,
              "flexural": 4.05
            }
          ]
        },
        {
          "mix_id": "MIX 2 (10% RHA, 0.5% OPBF)",
          "rha_pct_cement_replacement": 10,
          "cement_kg_m3": 378.0,
          "rha_kg_m3": 42.0,
          "fine_agg_kg_m3": 698.0,
          "coarse_agg_kg_m3": 1162.0,
          "other_additives": "OPBF 0.5% vol; SP 4.2 kg/m3",
          "water_cement_ratio": 0.5,
          "strengths": [
            {
              "age": 28,
              "comp": 26.07
            },
            {
              "age": 7,
              "flexural": 3.69
            },
            {
              "age": 28,
              "flexural": 4.29
            }
          ]
        },
        {
          "mix_id": "MIX 3 (10% RHA, 1% OPBF)",
          "rha_pct_cement_replacement": 10,
          "cement_kg_m3": 378.0,
          "rha_kg_m3": 42.0,
          "fine_agg_kg_m3": 698.0,
          "coarse_agg_kg_m3": 1162.0,
          "other_additives": "OPBF 1% vol; SP 4.2 kg/m3",
          "water_cement_ratio": 0.5,
          "strengths": [
            {
              "age": 28,
              "comp": 26.43
            },
            {
              "age": 7,
              "flexural": 3.77
            },
            {
              "age": 28,
              "flexural": 4.74
            }
          ]
        },
        {
          "mix_id": "MIX 4 (10% RHA, 1.5% OPBF)",
          "rha_pct_cement_replacement": 10,
          "cement_kg_m3": 378.0,
          "rha_kg_m3": 42.0,
          "fine_agg_kg_m3": 698.0,
          "coarse_agg_kg_m3": 1162.0,
          "other_additives": "OPBF 1.5% vol; SP 4.2 kg/m3",
          "water_cement_ratio": 0.5,
          "strengths": [
            {
              "age": 28,
              "comp": 26.7
            },
            {
              "age": 7,
              "flexural": 4.14
            },
            {
              "age": 28,
              "flexural": 5.04
            }
          ]
        },
        {
          "mix_id": "MIX 5 (10% RHA, 2% OPBF)",
          "rha_pct_cement_replacement": 10,
          "cement_kg_m3": 378.0,
          "rha_kg_m3": 42.0,
          "fine_agg_kg_m3": 698.0,
          "coarse_agg_kg_m3": 1162.0,
          "other_additives": "OPBF 2% vol; SP 4.2 kg/m3",
          "water_cement_ratio": 0.5,
          "strengths": [
            {
              "age": 28,
              "comp": 27.17
            },
            {
              "age": 7,
              "flexural": 4.23
            },
            {
              "age": 28,
              "flexural": 5.28
            }
          ]
        },
        {
          "mix_id": "MIX 6 (10% RHA, 2.5% OPBF)",
          "rha_pct_cement_replacement": 10,
          "cement_kg_m3": 378.0,
          "rha_kg_m3": 42.0,
          "fine_agg_kg_m3": 698.0,
          "coarse_agg_kg_m3": 1162.0,
          "other_additives": "OPBF 2.5% vol; SP 4.2 kg/m3",
          "water_cement_ratio": 0.5,
          "strengths": [
            {
              "age": 28,
              "comp": 27.8
            },
            {
              "age": 7,
              "flexural": 4.47
            },
            {
              "age": 28,
              "flexural": 5.44
            }
          ]
        },
        {
          "mix_id": "MIX 7 (10% RHA, 3% OPBF)",
          "rha_pct_cement_replacement": 10,
          "cement_kg_m3": 378.0,
          "rha_kg_m3": 42.0,
          "fine_agg_kg_m3": 698.0,
          "coarse_agg_kg_m3": 1162.0,
          "other_additives": "OPBF 3% vol; SP 4.2 kg/m3",
          "water_cement_ratio": 0.5,
          "strengths": [
            {
              "age": 28,
              "comp": 27.33
            },
            {
              "age": 7,
              "flexural": 4.68
            },
            {
              "age": 28,
              "flexural": 5.76
            }
          ]
        },
        {
          "mix_id": "MIX 8 (10% RHA, 3.5% OPBF)",
          "rha_pct_cement_replacement": 10,
          "cement_kg_m3": 378.0,
          "rha_kg_m3": 42.0,
          "fine_agg_kg_m3": 698.0,
          "coarse_agg_kg_m3": 1162.0,
          "other_additives": "OPBF 3.5% vol; SP 4.2 kg/m3",
          "water_cement_ratio": 0.5,
          "strengths": [
            {
              "age": 28,
              "comp": 27.07
            },
            {
              "age": 7,
              "flexural": 4.38
            },
            {
              "age": 28,
              "flexural": 5.43
            }
          ]
        },
        {
          "mix_id": "MIX 9 (10% RHA, 4% OPBF)",
          "rha_pct_cement_replacement": 10,
          "cement_kg_m3": 378.0,
          "rha_kg_m3": 42.0,
          "fine_agg_kg_m3": 698.0,
          "coarse_agg_kg_m3": 1162.0,
          "other_additives": "OPBF 4% vol; SP 4.2 kg/m3",
          "water_cement_ratio": 0.5,
          "strengths": [
            {
              "age": 28,
              "comp": 26.6
            },
            {
              "age": 7,
              "flexural": 4.17
            },
            {
              "age": 28,
              "flexural": 5.1
            }
          ]
        },
        {
          "mix_id": "MIX 10 (10% RHA, 4.5% OPBF)",
          "rha_pct_cement_replacement": 10,
          "cement_kg_m3": 378.0,
          "rha_kg_m3": 42.0,
          "fine_agg_kg_m3": 698.0,
          "coarse_agg_kg_m3": 1162.0,
          "other_additives": "OPBF 4.5% vol; SP 4.2 kg/m3",
          "water_cement_ratio": 0.5,
          "strengths": [
            {
              "age": 28,
              "comp": 26.33
            },
            {
              "age": 7,
              "flexural": 4.04
            },
            {
              "age": 28,
              "flexural": 4.83
            }
          ]
        },
        {
          "mix_id": "MIX 11 (10% RHA, 5% OPBF)",
          "rha_pct_cement_replacement": 10,
          "cement_kg_m3": 378.0,
          "rha_kg_m3": 42.0,
          "fine_agg_kg_m3": 698.0,
          "coarse_agg_kg_m3": 1162.0,
          "other_additives": "OPBF 5% vol; SP 4.2 kg/m3",
          "water_cement_ratio": 0.5,
          "strengths": [
            {
              "age": 28,
              "comp": 25.97
            },
            {
              "age": 7,
              "flexural": 3.9
            },
            {
              "age": 28,
              "flexural": 4.53
            }
          ]
        }
      ]
    },
    {
      "paper_id": "2025_10",
      "source_file": "2025/10_Combined_effect_of_rice_husk_ash_and_animal_bone_powder_on_strength_and_permeability_of_concrete.pdf",
      "paper_title": "Combined effect of rice husk ash and animal bone powder on strength and permeability of concrete",
      "authors": "Hossain et al.",
      "country_region": "Bangladesh (RUET, Rajshahi)",
      "rha_source_location": "Local rice husk ash (Table 3 chemistry)",
      "material_type": "Concrete (W/C 0.50; ABP + RHA cement replacement)",
      "primary_binder_scm": "OPC+RHA+ABP",
      "output_availability": "28-day compressive only Table 10; no kg/m3 batch weights.",
      "value_source": "Table 6 mix matrix; Table 10 comp strengths.",
      "data_origin": "primary",
      "notes": "ABP co-replaces cement 0-10%. Best: 5%B-5%R comp 22.87 MPa @28d.",
      "evidence": "Table 10 all nine mixes.",
      "mixes": [
        {
          "mix_id": "0%B-0%R",
          "rha_pct_cement_replacement": 0,
          "cement_kg_m3": null,
          "rha_kg_m3": null,
          "fine_agg_kg_m3": null,
          "coarse_agg_kg_m3": null,
          "other_additives": "ABP 0%",
          "water_cement_ratio": 0.5,
          "strengths": [
            {
              "age": 28,
              "comp": 21.73
            }
          ]
        },
        {
          "mix_id": "0%B-5%R",
          "rha_pct_cement_replacement": 5,
          "cement_kg_m3": null,
          "rha_kg_m3": null,
          "fine_agg_kg_m3": null,
          "coarse_agg_kg_m3": null,
          "other_additives": "ABP 0%",
          "water_cement_ratio": 0.5,
          "strengths": [
            {
              "age": 28,
              "comp": 22.25
            }
          ]
        },
        {
          "mix_id": "0%B-10%R",
          "rha_pct_cement_replacement": 10,
          "cement_kg_m3": null,
          "rha_kg_m3": null,
          "fine_agg_kg_m3": null,
          "coarse_agg_kg_m3": null,
          "other_additives": "ABP 0%",
          "water_cement_ratio": 0.5,
          "strengths": [
            {
              "age": 28,
              "comp": 17.66
            }
          ]
        },
        {
          "mix_id": "5%B-0%R",
          "rha_pct_cement_replacement": 0,
          "cement_kg_m3": null,
          "rha_kg_m3": null,
          "fine_agg_kg_m3": null,
          "coarse_agg_kg_m3": null,
          "other_additives": "ABP 5%",
          "water_cement_ratio": 0.5,
          "strengths": [
            {
              "age": 28,
              "comp": 19.47
            }
          ]
        },
        {
          "mix_id": "5%B-5%R",
          "rha_pct_cement_replacement": 5,
          "cement_kg_m3": null,
          "rha_kg_m3": null,
          "fine_agg_kg_m3": null,
          "coarse_agg_kg_m3": null,
          "other_additives": "ABP 5%",
          "water_cement_ratio": 0.5,
          "strengths": [
            {
              "age": 28,
              "comp": 22.87
            }
          ]
        },
        {
          "mix_id": "5%B-10%R",
          "rha_pct_cement_replacement": 10,
          "cement_kg_m3": null,
          "rha_kg_m3": null,
          "fine_agg_kg_m3": null,
          "coarse_agg_kg_m3": null,
          "other_additives": "ABP 5%",
          "water_cement_ratio": 0.5,
          "strengths": [
            {
              "age": 28,
              "comp": 15.76
            }
          ]
        },
        {
          "mix_id": "10%B-0%R",
          "rha_pct_cement_replacement": 0,
          "cement_kg_m3": null,
          "rha_kg_m3": null,
          "fine_agg_kg_m3": null,
          "coarse_agg_kg_m3": null,
          "other_additives": "ABP 10%",
          "water_cement_ratio": 0.5,
          "strengths": [
            {
              "age": 28,
              "comp": 14.31
            }
          ]
        },
        {
          "mix_id": "10%B-5%R",
          "rha_pct_cement_replacement": 5,
          "cement_kg_m3": null,
          "rha_kg_m3": null,
          "fine_agg_kg_m3": null,
          "coarse_agg_kg_m3": null,
          "other_additives": "ABP 10%",
          "water_cement_ratio": 0.5,
          "strengths": [
            {
              "age": 28,
              "comp": 15.22
            }
          ]
        },
        {
          "mix_id": "10%B-10%R",
          "rha_pct_cement_replacement": 10,
          "cement_kg_m3": null,
          "rha_kg_m3": null,
          "fine_agg_kg_m3": null,
          "coarse_agg_kg_m3": null,
          "other_additives": "ABP 10%",
          "water_cement_ratio": 0.5,
          "strengths": [
            {
              "age": 28,
              "comp": 13.51
            }
          ]
        }
      ]
    },
    {
      "paper_id": "2025_11",
      "source_file": "2025/11_Blended_Use_of_Corn_Cob_and_Rice_Husk_Ashes_in_Sustainable_Mortar_Production.pdf",
      "paper_title": "Blended Use of Corn Cob and Rice Husk Ashes in Sustainable Mortar Production",
      "authors": "Srormalah, Ekincioglu",
      "country_region": "Turkiye (Istanbul Technical University)",
      "rha_source_location": "Industrial RHA (Table 1 oxides)",
      "material_type": "Mortar (EN 196-1; W/B 0.50)",
      "primary_binder_scm": "OPC+RHA+CCA",
      "output_availability": "Phase I-II comp; Phase II-III comp+flex @7/28d; Phase III kg/m3 Table 2.",
      "value_source": "Tables 2-5 verbatim.",
      "data_origin": "primary",
      "notes": "RHA always blended with corn cob ash (CCA) except Phase I RHA-only. Phase III uses 75:25 CCA:RHA split.",
      "evidence": "Tables 3-5 all phases.",
      "mixes": [
        {
          "mix_id": "Phase I REF",
          "rha_pct_cement_replacement": 0,
          "cement_kg_m3": null,
          "rha_kg_m3": null,
          "fine_agg_kg_m3": 1350,
          "coarse_agg_kg_m3": 0,
          "other_additives": "Sand only mortar",
          "water_cement_ratio": 0.5,
          "strengths": [
            {
              "age": 7,
              "comp": 44.6
            },
            {
              "age": 28,
              "comp": 59.7
            }
          ]
        },
        {
          "mix_id": "Phase I RHA 20%",
          "rha_pct_cement_replacement": 20,
          "cement_kg_m3": null,
          "rha_kg_m3": null,
          "fine_agg_kg_m3": 1350,
          "coarse_agg_kg_m3": 0,
          "other_additives": "20% RHA replaces cement",
          "water_cement_ratio": 0.5,
          "strengths": [
            {
              "age": 7,
              "comp": 39.7
            },
            {
              "age": 28,
              "comp": 49.4
            }
          ]
        },
        {
          "mix_id": "Phase II M0 (REF)",
          "rha_pct_cement_replacement": 0,
          "cement_kg_m3": null,
          "rha_kg_m3": null,
          "fine_agg_kg_m3": 1350,
          "coarse_agg_kg_m3": 0,
          "other_additives": "20% total pozzolan series",
          "water_cement_ratio": 0.5,
          "strengths": [
            {
              "age": 7,
              "comp": 46.0,
              "flexural": 9.2
            },
            {
              "age": 28,
              "comp": 59.7,
              "flexural": 10.8
            }
          ]
        },
        {
          "mix_id": "Phase II 0C20R",
          "rha_pct_cement_replacement": 20,
          "cement_kg_m3": null,
          "rha_kg_m3": null,
          "fine_agg_kg_m3": 1350,
          "coarse_agg_kg_m3": 0,
          "other_additives": "CCA 0%, RHA 20%",
          "water_cement_ratio": 0.5,
          "strengths": [
            {
              "age": 7,
              "comp": 39.7,
              "flexural": 7.3
            },
            {
              "age": 28,
              "comp": 49.4,
              "flexural": 8.5
            }
          ]
        },
        {
          "mix_id": "Phase II 5C15R",
          "rha_pct_cement_replacement": 15,
          "cement_kg_m3": null,
          "rha_kg_m3": null,
          "fine_agg_kg_m3": 1350,
          "coarse_agg_kg_m3": 0,
          "other_additives": "CCA 5%, RHA 15%",
          "water_cement_ratio": 0.5,
          "strengths": [
            {
              "age": 7,
              "comp": 38.4,
              "flexural": 7.1
            },
            {
              "age": 28,
              "comp": 46.5,
              "flexural": 8.3
            }
          ]
        },
        {
          "mix_id": "Phase II 10C10R",
          "rha_pct_cement_replacement": 10,
          "cement_kg_m3": null,
          "rha_kg_m3": null,
          "fine_agg_kg_m3": 1350,
          "coarse_agg_kg_m3": 0,
          "other_additives": "CCA 10%, RHA 10%",
          "water_cement_ratio": 0.5,
          "strengths": [
            {
              "age": 7,
              "comp": 39.2,
              "flexural": 6.9
            },
            {
              "age": 28,
              "comp": 48.0,
              "flexural": 8.2
            }
          ]
        },
        {
          "mix_id": "Phase II 15C5R",
          "rha_pct_cement_replacement": 5,
          "cement_kg_m3": null,
          "rha_kg_m3": null,
          "fine_agg_kg_m3": 1350,
          "coarse_agg_kg_m3": 0,
          "other_additives": "CCA 15%, RHA 5%",
          "water_cement_ratio": 0.5,
          "strengths": [
            {
              "age": 7,
              "comp": 39.6,
              "flexural": 6.9
            },
            {
              "age": 28,
              "comp": 49.2,
              "flexural": 8.1
            }
          ]
        },
        {
          "mix_id": "Phase II 20C0R",
          "rha_pct_cement_replacement": 0,
          "cement_kg_m3": null,
          "rha_kg_m3": null,
          "fine_agg_kg_m3": 1350,
          "coarse_agg_kg_m3": 0,
          "other_additives": "CCA 20%, RHA 0%",
          "water_cement_ratio": 0.5,
          "strengths": [
            {
              "age": 7,
              "comp": 33.3,
              "flexural": 5.6
            },
            {
              "age": 28,
              "comp": 45.2,
              "flexural": 6.4
            }
          ]
        },
        {
          "mix_id": "Phase III M0",
          "rha_pct_cement_replacement": 0,
          "cement_kg_m3": 450,
          "rha_kg_m3": 0,
          "fine_agg_kg_m3": 1350,
          "coarse_agg_kg_m3": 0,
          "other_additives": "CCA 0; SP 6 kg/m3; water 225",
          "water_cement_ratio": 0.5,
          "strengths": [
            {
              "age": 7,
              "comp": 51.0,
              "flexural": 9.2
            },
            {
              "age": 28,
              "comp": 61.6,
              "flexural": 10.9
            }
          ]
        },
        {
          "mix_id": "Phase III M5",
          "rha_pct_cement_replacement": 1.25,
          "cement_kg_m3": 427.5,
          "rha_kg_m3": 5.6,
          "fine_agg_kg_m3": 1350,
          "coarse_agg_kg_m3": 0,
          "other_additives": "CCA 16.9; 75:25 CCA:RHA of 5% total pozzolan; SP 6",
          "water_cement_ratio": 0.5,
          "strengths": [
            {
              "age": 7,
              "comp": 50.1,
              "flexural": 8.4
            },
            {
              "age": 28,
              "comp": 59.8,
              "flexural": 10.1
            }
          ]
        },
        {
          "mix_id": "Phase III M10",
          "rha_pct_cement_replacement": 2.5,
          "cement_kg_m3": 405,
          "rha_kg_m3": 11.25,
          "fine_agg_kg_m3": 1350,
          "coarse_agg_kg_m3": 0,
          "other_additives": "CCA 33.75; 75:25 CCA:RHA of 10% total; SP 6",
          "water_cement_ratio": 0.5,
          "strengths": [
            {
              "age": 7,
              "comp": 46.6,
              "flexural": 7.5
            },
            {
              "age": 28,
              "comp": 56.6,
              "flexural": 9.9
            }
          ]
        },
        {
          "mix_id": "Phase III M15",
          "rha_pct_cement_replacement": 3.75,
          "cement_kg_m3": 382.5,
          "rha_kg_m3": 16.9,
          "fine_agg_kg_m3": 1350,
          "coarse_agg_kg_m3": 0,
          "other_additives": "CCA 50.6; 75:25 CCA:RHA of 15% total; SP 6",
          "water_cement_ratio": 0.5,
          "strengths": [
            {
              "age": 7,
              "comp": 44.7,
              "flexural": 7.3
            },
            {
              "age": 28,
              "comp": 52.2,
              "flexural": 8.7
            }
          ]
        },
        {
          "mix_id": "Phase III M20",
          "rha_pct_cement_replacement": 5.0,
          "cement_kg_m3": 360,
          "rha_kg_m3": 22.5,
          "fine_agg_kg_m3": 1350,
          "coarse_agg_kg_m3": 0,
          "other_additives": "CCA 67.5; 75:25 CCA:RHA of 20% total; SP 6",
          "water_cement_ratio": 0.5,
          "strengths": [
            {
              "age": 7,
              "comp": 39.6,
              "flexural": 6.9
            },
            {
              "age": 28,
              "comp": 49.2,
              "flexural": 8.1
            }
          ]
        }
      ]
    },
    {
      "paper_id": "2025_12",
      "source_file": "2025/12_Hybrid_Pervious_Concrete_Incorporating_Micro_Rice_Husk_Ash_for_Improved_Mechanical_Properties_and_Ecological_Benefits.pdf",
      "paper_title": "Hybrid Pervious Concrete Incorporating Micro Rice Husk Ash for Improved Mechanical Properties and Ecological Benefits",
      "authors": "Al-Maliki et al.",
      "country_region": "Iraq (Mustansiriyah University, Baghdad)",
      "rha_source_location": "MRHA burned 600C 2h; ground ~150 um",
      "material_type": "Pervious concrete (no fine aggregate)",
      "primary_binder_scm": "OPC+MRHA",
      "output_availability": "Full kg/m3 Table 3; 28d comp Table 4 only.",
      "value_source": "Tables 3-4 verbatim.",
      "data_origin": "primary",
      "notes": "Total cementitious 300 kg/m3. Peak comp 42.3 MPa @10% MRHA.",
      "evidence": "Table 4 all four mixes @28d.",
      "mixes": [
        {
          "mix_id": "PC-0",
          "rha_pct_cement_replacement": 0,
          "cement_kg_m3": 300,
          "rha_kg_m3": 0,
          "fine_agg_kg_m3": 0,
          "coarse_agg_kg_m3": 1200,
          "other_additives": "Water 150; SP 5 kg/m3",
          "water_cement_ratio": 0.5,
          "strengths": [
            {
              "age": 28,
              "comp": 36.5
            }
          ]
        },
        {
          "mix_id": "PC-5MRHA",
          "rha_pct_cement_replacement": 5,
          "cement_kg_m3": 285,
          "rha_kg_m3": 15,
          "fine_agg_kg_m3": 0,
          "coarse_agg_kg_m3": 1200,
          "other_additives": "Water 150; SP 5 kg/m3",
          "water_cement_ratio": 0.5,
          "strengths": [
            {
              "age": 28,
              "comp": 39.8
            }
          ]
        },
        {
          "mix_id": "PC-10MRHA",
          "rha_pct_cement_replacement": 10,
          "cement_kg_m3": 270,
          "rha_kg_m3": 30,
          "fine_agg_kg_m3": 0,
          "coarse_agg_kg_m3": 1200,
          "other_additives": "Water 150; SP 5 kg/m3",
          "water_cement_ratio": 0.5,
          "strengths": [
            {
              "age": 28,
              "comp": 42.3
            }
          ]
        },
        {
          "mix_id": "PC-15MRHA",
          "rha_pct_cement_replacement": 15,
          "cement_kg_m3": 255,
          "rha_kg_m3": 45,
          "fine_agg_kg_m3": 0,
          "coarse_agg_kg_m3": 1200,
          "other_additives": "Water 150; SP 5 kg/m3",
          "water_cement_ratio": 0.5,
          "strengths": [
            {
              "age": 28,
              "comp": 41.2
            }
          ]
        }
      ]
    }
  ],
  "non_rha_agro_ash": [],
  "excluded_papers": [
    {
      "paper_id": "2025_02",
      "paper_title": "Optimizing Concrete Mix Design for Cost and Carbon Reduction Using Machine Learning",
      "reason": "Own mixes OPC-only; RHA in literature review only."
    },
    {
      "paper_id": "2025_03",
      "paper_title": "Multi-step pre-treatment of rice husk for fractionation of components including silica",
      "reason": "Biomass fractionation; no concrete."
    },
    {
      "paper_id": "2025_06",
      "paper_title": "Eco-Friendly concrete innovations: The role of marble powder and rice husk ash in achieving sustainable construction practices",
      "reason": "Experimental mixes use dolomite + steel slag only; RHA not tested."
    },
    {
      "paper_id": "2025_07",
      "paper_title": "Influence of Rice Husk Ash on Crystalline Phases and Mechanical Characteristics of Sustainable Bricks",
      "reason": "Fired clay bricks; not OPC concrete/mortar."
    },
    {
      "paper_id": "2025_08",
      "paper_title": "Utilization of agricultural waste-based fillers from rice husk ash and bagasse ash in asphalt concrete-binder course (AC-BC)",
      "reason": "Asphalt pavement; not cement concrete."
    },
    {
      "paper_id": "2025_09",
      "paper_title": "Eco-friendly synthesis of Carbon Quantum Dots from rice husk and their potential applications in dicot plants",
      "reason": "Plant CQD study; no cementitious material."
    },
    {
      "paper_id": "2025_13",
      "paper_title": "Gamma Radiation Shielding and Thermal Performance of Concrete with Coconut Shell Ash Replacement",
      "reason": "Coconut shell ash (not RHA); shielding focus, no strength MPa."
    },
    {
      "paper_id": "2025_14",
      "paper_title": "Influence of the content and particle size of rice husk ash on the water susceptibility of asphalt mixtures",
      "reason": "Asphalt/bituminous mixtures; not concrete."
    },
    {
      "paper_id": "2025_15",
      "paper_title": "Effect of rice husk ash on compressive strength of sustainable pervious concrete and prediction model using machine learning algorithms",
      "reason": "ML meta-analysis of 193 literature observations; no own experimental mixes. See cited_sources_to_fetch."
    }
  ],
  "cited_sources_to_fetch": [
    {
      "from_paper": "2025_15",
      "citation": "193-observation pervious-concrete+RHA literature dataset (Agg/B, RHA/B, W/B, curing, CS) compiled from WoS/Scopus for ML paper.",
      "reason": "Bulk pervious-concrete RHA strength database cited by 2025_15 Table 2 sources (Adamu, Balasubramani, Ramadhasyah, etc.).",
      "doi": null
    }
  ]
}
